Repository: vit-smilauer/FitHydrationModel

Fitting affinity and exponential hydration models from isothermal experimental data.

See experimental data at https://doi.org/10.5281/zenodo.15212785

Run e.g.: python3 FitHydrationModel.py '105-CEM I 42.5 Rsc Mokra-306.csv'

The results will give parameters for affinity and exponential models.
Fitted parameters affinity: [7.85280910e-01 2.67087623e-03 6.89525286e+00 8.49900000e-01] 500.0 38300.0 DoH_max: 0.6661 Time_max: 307.24
Fitted parameters exponential: [30.3268329   0.67030343  0.8499    ]

The script will create two files, containing prediction of fitted models, e.g. 105-Fit-aff.csv and 105-Fit-exp.csv.

File: 105-CEM I 42.5 Rsc Mokra-306.csv (part 2 of 18)
"Released heat up to 45 minutes (J/g of binder): 12.0 estimated" 
Qpot 500 J/g AEn 40000 J/mol B1 2.28E-04 1/s B2 7.05E-04 DoHinf 0.850 Eta 6.970 DoH1 0.000 p1 0.000
"Notes: "  
"Column values are in W/g or J/g per normalized binder mass"  
18.832045082449913 0.0020071877450859293 113.87472567772613
18.850087481538456 0.0020055764609422733 114.00504548558222
18.868129880627 0.0020039651767986173 114.13526063628467
18.889693320526018 0.0020020455350036356 114.29075070447847
18.91125676042504 0.0020001258932086543 114.44609175398259
18.941309182842573 0.0019973958885683633 114.66233513775924
18.972014272411666 0.0019945080065243773 114.8829643177293
19.009353101717103 0.0019909962064870576 115.15082962843962
19.04669193102254 0.001987448526086021 115.4182204722268
19.08703208598826 0.0019835077192530207 115.70656065476513
19.121324040028785 0.0019801577577341642 115.95121995662909
19.15561599406931 0.0019768077962153082 116.19546570227786
19.19522147383955 0.0019728351387615544 116.47703520832745
19.234826953609787 0.001968849404034123 116.75803736168409
19.26012297199832 0.0019663037154187633 116.93721603189258
19.28541899038686 0.0019637580268034045 117.11616287727139
19.306711062259147 0.00196156512594444 117.26660375011387
19.34173510650794 0.0019578777699579314 117.51369828466393
19.37675915075673 0.0019541904139714233 117.76032789318474
19.399983493950632 0.0019517453388024789 117.92361091953309
19.417962060438263 0.001949852542690868 118.04987216598987
19.430135912299157 0.0019485708710135694 118.13529805842293
19.44230976416005 0.0019472572650459823 118.22066708070993
19.456394779351022 0.0019457345136044443 118.31936620772305
19.48418795976374 0.0019427297525186687 118.51389722770124
19.502044585943224 0.001940799246737373 118.63872133377565
19.50543224811554 0.0019404330016615675 118.66238828038142
19.523148889011807 0.0019385176298924766 118.78608783608989
19.53289226267073 0.0019374642596203537 118.85406508781044
19.545789257420434 0.001936069946793541 118.94398759839169
19.554309248129528 0.0019351468339642226 119.00335651420058
19.56282923883862 0.0019342165461636216 119.0626970062884
19.590876464843753 0.0019311541024258092 119.25784026980267
19.615057754516602 0.0019285137757454704 119.42583741440816
19.636886189778647 0.0019261303544808417 119.57729094414692
19.65871462504069 0.0019237449953014589 119.72855710285832
19.6998561223348 0.0019191314388156563 120.01314014560681
19.740997619628907 0.0019145178823298534 120.29703987731723
19.746132827467388 0.0019139420264911657 120.3324277645168
19.755853282213213 0.0019128519867505857 120.39938448496595
19.788434141079588 0.001909198409641774 120.623530717147
19.812158646186194 0.0019065075750935453 120.7864770421633
19.8358831512928 0.0019037916976982136 120.94919247836239
19.87170545935631 0.0018996909168270814 121.19444162503949
19.89545485748185 0.0018969974487686547 121.35674593943516
19.915372811820774 0.0018947550747132533 121.49268905596412
19.935290766159696 0.001892471155643295 121.62846989439346
19.962102170917724 0.0018893691433209488 121.81098350616782
19.988913575675753 0.001886264531372291 121.99319758297425
20.03730523573028 0.001880656299328117 122.32131517709908
20.085696895784803 0.0018750252870044176 122.648453776977
20.134188898271987 0.001869307023925899 122.97528008609905
20.18268090075917 0.001863572786224847 123.30110675676778
20.23737010465728 0.0018570459152509738 123.66736657139363
20.29205930855539 0.0018505190442771014 124.03234136826045
20.298970709906687 0.0018496942046076013 124.07837395418761
20.330586298108102 0.0018459210492086273 124.28868424421555
20.350229454371664 0.0018435767410579591 124.41913633114643
20.380328147477574 0.0018399829954418433 124.61870293242958
20.42163814842701 0.0018350483517426634 124.89197091962411
20.45854335235225 0.0018306398785441374 125.13548026862127
20.459299062093102 0.001830549606013869 125.14046050242311
20.486276002791193 0.0018273271032934755 125.31808148394535
20.519787219431667 0.0018232965653693775 125.53828779708547
20.55329843607214 0.0018192067270835026 125.75800428759013
20.591014232767954 0.0018146037456112476 126.00469799022481
20.603548446363874 0.0018130740217818238 126.08654414861343
20.616082659959794 0.0018115442979523995 126.16832128101525
20.667213031583362 0.0018052738551899736 126.50119394229232
20.706223857005437 0.001800449477334303 126.75438598049405
20.712782084676956 0.0017996384366037212 126.79688433361281
20.736468506389194 0.001796709192037572 126.95021662541326
20.749091000556948 0.00179516521523239 127.03182577017598
20.7617134947247 0.0017936344624384748 127.1133650555771
20.775595576498244 0.00179195095716782 127.20296075757892
20.79042687363095 0.001790152338826504 127.29858978659621
20.81569285975562 0.0017870790919703252 127.46127789004767
20.840958845880298 0.0017839672051372525 127.6236847011956
20.887703750928246 0.0017782098658505865 127.92340923330075
20.91440406739712 0.001774921319626886 128.09417474209454
20.961148972445066 0.0017691639803402198 128.39237701758637
20.969802393250998 0.0017680981812008497 128.44747396995885
21.00006098051866 0.0017643713803215573 128.6398715392547
21.030319567786325 0.0017606472112419358 128.83186328806602
21.086131841341654 0.0017537907365776536 129.1849310779125
21.13656031343672 0.001747595655831919 129.50275629668312
21.18597050772773 0.0017414931672546585 129.81307009864827
21.20619769626194 0.0017389903658940062 129.93979081255563
21.23613310231103 0.001735286322948806 130.12699780268895
21.242216796875002 0.0017345335599532592 130.16499458653618
21.244163915117582 0.0017342926342221005 130.17715217310962
21.246285771197744 0.0017340300873893784 130.19039888008828
21.259445493419967 0.0017324826299244494 130.27251190007965
21.271265850000912 0.001731003050082432 130.34620324443085
21.289825437267623 0.0017286799060209186 130.46178176236097
21.30364756047726 0.001726949760679294 130.54775721259696
21.32364433493879 0.0017245029580306654 130.6719894714422
21.33865580658118 0.0017226839117983105 130.7651346977386
21.35366727822357 0.001720864865565956 130.85818162041565
21.37634609427717 0.0017180598837864538 130.9985649556786
21.419995869464344 0.0017126468823027666 131.26811419800984
21.467126266625193 0.0017068697211900605 131.55820791412717
21.49148083759679 0.0017038843807556578 131.70772932924368
21.515835408568382 0.0017008990403212553 131.8569890002924
21.5201807620128 0.0017003663945458678 131.8835924611434
21.5470382149352 0.0016970742552481646 132.04783634529866
21.573895667857595 0.0016937821159504608 132.2117619229396
21.593294270833336 0.001691404269348197 132.3299641189767
21.59604695691003 0.001691066849934915 132.34672370505547
21.607752330038284 0.0016896320259037173 132.4179539202522
21.61945770316654 0.0016881972018725198 132.48912367290654
21.633407288127476 0.0016864872863057215 132.5738594792781
21.652155024210614 0.0016841892218213267 132.6876060757509
21.672502360873754 0.0016816950811138708 132.81088228169668
21.703523771497938 0.0016778920283881187 132.99847671794953
21.734545182122126 0.0016740598112551758 133.18564481188767
21.760822181701663 0.0016708136929786416 133.3438526432835
21.787099181281196 0.001667567574702108 133.5017534009844
21.848649561140274 0.0016599639739796048 133.87041289645038
21.902989801830717 0.0016533055160686662 134.19449184726113
21.916453343828522 0.0016516774707181503 134.27458604630147
21.91671581692166 0.001651645731811777 134.27614670652696
21.936691196627088 0.0016492302586725751 134.39483195881377
21.951378149853813 0.0016474542753601663 134.48198481161205
22.00617166876793 0.001640828505282643 134.80630266413706
22.02151350286272 0.001638973332129064 134.8968753803131
22.024608661532405 0.0016385990577603945 134.91513567218965
22.034125397933856 0.001637448270066265 134.97125477413334
22.040369498067435 0.0016366760528049773 135.00805390235257
22.05570353243086 0.001634779669696555 135.09835020839367
22.068419067594743 0.0016332381614197922 135.17314848055963
22.088490148120457 0.0016308262392811994 135.29107241952929
22.11689650323656 0.0016274126753381185 135.4576708645205
22.140637097888526 0.0016245597912718584 135.59663763278897
22.164377692540487 0.001621706907205599 135.73536057606626
22.20481308778127 0.0016168118030220765 135.97107198734318
22.23080299854279 0.0016136326678926622 136.12219812167757
22.256792909304302 0.001610509134829833 136.27302940560097
22.273527138498096 0.0016085177810783943 136.3699916871462
22.29026136769189 0.0016064708327576298 136.46683232852106
22.308778900040522 0.0016042057414113937 136.57384918170277
22.327296432389154 0.0016020005685434774 136.68071703401253
22.33889019456175 0.001600623920415774 136.74755187398816
22.345725230508382 0.0015998123254133375 136.78692704820142
22.353172943724527 0.0015989279808578734 136.8298089890187
22.360620656940675 0.0015980395384979982 136.8726671640606
22.386850617064372 0.0015948758950849063 137.0234172441628
22.41308057718807 0.0015917122516718144 137.17386858819893
22.415579097204738 0.0015914109006077662 137.18818416263963
22.42281089782715 0.0015905386599220776 137.22960436730182
22.434812328881687 0.0015890911453957754 137.29829256149927
22.45306492202812 0.001586917127857847 137.40263925781377
22.471317515174547 0.0015847438948710401 137.50684312665703
22.49199492832025 0.0015822819522873445 137.62471775004968
22.526881295376356 0.001578128229960443 137.82317716344804
22.56176766243246 0.001574009270643685 138.02111708999132
22.575873969925777 0.001572364975442372 138.10100779067915
22.584144963290957 0.0015714008709304787 138.1478115103018
22.60504689335823 0.0015689644471304106 138.26596296357667
22.619778694709144 0.0015672472415272092 138.34912664924175
22.64948449254036 0.0015637594193206354 138.51654294081737
22.679186444282532 0.0015602388582024362 138.68356286376428
22.70671617348989 0.0015570133233116384 138.8380336589349
22.72232859717475 0.0015552249986850147 138.92549490885918
22.73770708296034 0.0015534634704684046 139.01154736744164
22.764537360403274 0.0015503589499772732 139.1614449174551
22.808959488868716 0.0015451684436429678 139.40896276544095
22.854885192447238 0.0015398022519820436 139.66398577492922
22.856185944808857 0.0015396502654923016 139.6711958641715
22.859760166274178 0.0015392398785228324 139.69100420760728
22.877504306899176 0.0015372025218096058 139.78926409544445
22.894930098321705 0.0015352017174940704 139.8856344312361
22.91771322515276 0.0015325347440489714 140.01144116323374
22.930719791518317 0.001531015902677547 140.08316445787534
22.941466262274318 0.0015298063902738721 140.14237192494429
22.955653918915328 0.0015282095733210321 140.22046686983387
22.960925900538765 0.0015276162132021362 140.24946533313764
22.96235310872396 0.0015274555813033653 140.2573137353863
22.980681423611113 0.0015253927343745637 140.35803015280473
22.99388170030382 0.0015238944892137932 140.43048273592515
23.0166386434767 0.0015213011593395072 140.55522155570912
23.048132186465793 0.0015177122262714634 140.72749829337664
23.07962572945489 0.0015141232932034197 140.89936812945984
23.10911315229204 0.001510762973059437 141.05992111012148
23.1193561447329 0.0015095957047625847 141.1156086301116
23.127120765447618 0.0015087306834416212 141.15779371738734
23.139387746784422 0.0015073640744609556 141.22439079797672
23.160365527868272 0.0015050270346272344 141.33813870418243
23.181343308952123 0.0015026504934632456 141.4517086255416
23.211258631149928 0.0014992587710065458 141.61335417468095
23.241173953347737 0.0014959167939935295 141.77463713039973
23.258950679964492 0.0014939479167961234 141.87030714405236
23.276727406581244 0.0014919790395987176 141.96585115701492
23.296565591361787 0.0014897818437654012 142.07232605909095
23.316403776142334 0.0014875846479320844 142.17864404301002
23.34357127759192 0.0014845785636288485 142.3239872900553
23.36363230744998 0.001482359469259799 142.43112298849192
23.3841361992889 0.001480091386751309 142.54045817796552
23.4262039856116 0.001475437967240566 142.76425681716708
23.474843847552936 0.0014700669031689623 143.02214092760673
23.528751321434974 0.001464160024003703 143.30685909819968
23.571964133381844 0.0014594250060149217 143.53426449240285
23.615176945328713 0.0014546684069797343 143.7609315995753
23.653729154335128 0.001450429271767007 143.96252787878646
23.703478042350877 0.0014450417179538687 144.22181151042332
23.753226930366623 0.0014396578079691254 144.4801305790369
23.78649642897977 0.0014360963669886534 144.65234539820082
23.819765927592915 0.0014325349260081814 144.82413366288398
23.85552157037788 0.0014287073476915314 145.00828366487136
23.891277213162848 0.0014249225547070996 145.19194373344655
23.92835667775737 0.001421042289848223 145.38189206829026
23.936849331855775 0.0014201535567552024 145.4253247966821
23.955921579996748 0.0014181576979948225 145.52276415447554
23.974980790879993 0.0014161678553868454 145.62000016965615
23.996215673420167 0.0014139585826316596 145.72817549412946
24.01153856635094 0.001412364392043671 145.80612889392117
24.012695548468166 0.0014122440198652518 145.8120113324785
24.027174844278232 0.0014107375969459382 145.88558594709164
24.047453317178622 0.001408627828850407 145.9884963127816
24.056614231533477 0.0014076747292296069 146.03493614453907
24.064334653218587 0.0014068714981660395 146.074049215249
24.080029097663033 0.0014052386514359814 146.15349132697526
24.13064643316799 0.0013999724343961815 146.40907748622408
24.173886690272226 0.0013955270491444176 146.62665809574958
24.184602232310507 0.001394449975275127 146.68047110471338
24.21430859386921 0.0013914640371235835 146.82943796877618
24.244014955427915 0.0013884780989720403 146.97808550794903
24.29032599058416 0.001383823140254283 147.20918416022536
24.290612253083125 0.0013837943665481757 147.21061023741197
24.294867194890976 0.0013833666806112239 147.23180363402346
24.310057234631646 0.001381839852120448 147.3074101088455
24.31131442460749 0.001381713485533776 147.31366386964234
24.318350016276042 0.0013810063022747189 147.3486511326213
24.320240917139586 0.0013808162381694908 147.35805133134934
24.3308698166079 0.0013796920358599004 147.41086542821634
24.341498716076217 0.0013785678335503102 147.46363650856335
24.349242411851883 0.0013778083773823243 147.5020566784407
24.364027364651363 0.0013763583561105395 147.57535308372258
24.37961984647645 0.0013748047446174474 147.6525685128853
24.395212328301536 0.0013732118187112594 147.729695629859
24.409916583895683 0.0013717096338807825 147.80234727778358
24.424472688767647 0.001370233669577327 147.8741889034842
24.44481267154217 0.0013682290868887947 147.97444941701553
24.471245656940674 0.0013656240156100503 148.10452443546754
24.50162626200252 0.001362629891394252 148.2537192434904
24.54472932630115 0.0013583819204164224 148.46483034823765
24.57290642870797 0.0013556193557882693 148.602481193643
24.59023514032364 0.0013539278246664508 148.68699652470147
24.609411892361113 0.001352055898258636 148.78040208667102
24.622451985677085 0.0013507829978743147 148.8438435752335
24.640095893012155 0.0013490606991235661 148.92958800084972
24.657739800347223 0.0013473384003728178 149.01522302937948
24.698545250296593 0.0013433552024259636 149.21285396302807
24.72285276406341 0.0013410417144633507 149.33030579005126
24.743829410738417 0.0013390452445633785 149.4315004170073
24.755904382202363 0.0013378959990502952 149.48968359743643
24.774965232412022 0.001336044287271543 149.5814252329173
24.811291781663897 0.001332507663032247 149.75591594385432
24.836796331273185 0.001330104423242199 149.87815164353472
24.837557169596355 0.0013300338557885143 149.88179472680045
24.859530942638717 0.0013279957970259288 149.9869272193959
24.872409597966406 0.0013267443344992986 150.04846828904522
24.889293244613544 0.0013251036934110686 150.12905944616247
24.906176891260678 0.0013234769380745244 150.20955130525968
24.92671947684553 0.0013215609218490607 150.30735595516245
24.955117509100173 0.001318912224568653 150.44232759000553
24.978639108339948 0.0013166856759508202 150.55391584963732
25.009295150438945 0.0013137510630486689 150.69906565257446
25.03923871835073 0.001310900560387744 150.84053023401052
25.069182286262514 0.0013081316689525714 150.98169193897084
25.09884989142418 0.0013053882958823934 151.12125832008877
25.12677239616712 0.0013027962074313424 151.2523469995844
25.14920935789744 0.0013006925501421916 151.3574928792986
25.16619683020645 0.00129909982915008 151.4369879011929
25.177782455748982 0.0012980135775481534 151.4911484313516
25.207420186665324 0.0012952347864878739 151.62949282633417
25.233454522755412 0.0012928521669575642 151.75077525237165
25.2594888588455 0.001290475385040837 151.87183464426678
25.270389300121202 0.0012894596952412768 151.9224550197747
25.3030786104997 0.0012863713326423973 152.07401887169019
25.319646519422534 0.0012848659389671439 152.15069891657322
25.35022199895647 0.0012821589715125475 152.29197734827747
25.371102854940627 0.0012802503798455835 152.38828688942615
25.398467617763416 0.0012777447272915186 152.51428496236176
25.42265701578723 0.0012755391491091354 152.62545728227903
25.44691723578506 0.0012733398086260867 152.73676273795152
25.471177455782893 0.0012711404681430383 152.84787611028173
25.488629557291667 0.0012695583261275924 152.92768907015122
25.52529969851176 0.0012662371600889444 153.09506743160392
25.528144666883684 0.001265987638617589 153.10803481063718
25.528984507852133 0.001265913979326252 153.11186232110947
25.54478461371528 0.0012645282114908507 153.18382857920133
25.55870598687066 0.001263307220232283 153.24717227177806
25.58878604186906 0.0012606690117883059 153.38383069075095
25.61065104312367 0.0012587513147980392 153.48298752223403
25.629791108634738 0.0012570726116689307 153.5696629848144
25.648931174145805 0.0012553895587467795 153.6562226277789
25.682694184912577 0.0012524199422020315 153.80863078630568
25.74897447374132 0.0012465902771980372 154.10677400073575
25.792344738642377 0.0012428397812076217 154.30111503469
25.793118823700482 0.0012427740617080595 154.30457837245484
25.85640461742878 0.0012374011241353016 154.58710611185322
25.899192838403916 0.0012337535474811973 154.77743147372837
25.904928723110093 0.0012332645543877445 154.80290243024905
25.928628555933635 0.0012312441067741063 154.90803762812013
25.948578490151302 0.0012295433438496406 154.9964042140946
25.97211220105489 0.0012275826321683366 155.10048974036656
25.992733651664523 0.001225866942766635 155.1915583809855
26.011194686227377 0.0012243309983782642 155.27297812096467
26.027696296374003 0.0012229580766485795 155.3456696993826
26.04421844959259 0.001221575668060114 155.41836982932315
26.069743347697788 0.0012194290290206897 155.5305213424243
26.095268245802988 0.0012172823899812655 155.64247560165154
26.11349215666453 0.0012157497625699765 155.72228645158
26.131716067526078 0.0012142171351586877 155.8019967518333
26.13304864452945 0.0012141050656880596 155.80782141921222
26.149874591761165 0.001212737101947646 155.88132247206644
26.166700538992885 0.001211369138207232 155.9547406626921
26.183991319802075 0.0012099084997916868 156.0300990683424
26.201282100611262 0.0012084478613761413 156.10536655390942
26.233717746668393 0.001205802553289651 156.2463205434075
26.26615339272552 0.0012031572452031608 156.38696564470908
26.284279486735663 0.0012016328220559999 156.4654266562099
26.295149742099976 0.0012007475544824628 156.51243273492523
26.34377545144823 0.0011968519734820591 156.72228569492978
26.374745473861697 0.0011943404475922344 156.85558520410584
26.41957709232966 0.001190694105843095 157.04805013054437
26.464408710797628 0.0011870865406383014 157.2399296890828
26.488672069244917 0.0011851508685385098 157.34353489292846
26.549063292609322 0.0011803330026856546 157.60067292962606
26.560426146123145 0.0011794265016928712 157.64893741246306
26.604891897175047 0.0011758321045687863 157.83744842959103
26.608218315972223 0.001175563212896539 157.85152753564154
26.62031745274862 0.0011746117845990009 157.90271069537923
26.63241658952501 0.001173661997882418 157.953852449608
26.638729442490472 0.0011731664365873318 157.98051977872356
26.677189713054233 0.0011701472911083825 158.14274384269288
26.694785967270533 0.001168765978637491 158.21682484516467
26.716500444809597 0.0011670613841110139 158.30812313261103
26.720296344690855 0.001166763404564925 158.32406927003981
26.72575639512804 0.0011663485185311026 158.34699930583608
26.7393864440918 0.0011653128290222906 158.40420449083737
26.753016493055558 0.001164277139513478 158.4613588564433
26.770430840386286 0.0011629178144388942 158.5343067026653
26.796990540093848 0.0011607738169783425 158.64539649616344
26.812021430664593 0.0011596190161924582 158.7081761235252
26.840213380058607 0.0011574852357344693 158.82575875798494
26.867005232373874 0.001155440215660703 158.93730036078296
26.88022565556897 0.0011544221270750467 158.99226760463105
26.888596667316225 0.0011537774857209456 159.02704714356375
26.895677084525428 0.0011532322314703064 159.05644940790987
26.934240338140064 0.0011502625225773718 159.21634386223045
26.956172584229048 0.0011485735471889525 159.30709741135107
26.986961611972916 0.0011462144230029775 159.43427513421602
27.017750639716784 0.001143888803884153 159.56119322743612
27.018514334493215 0.0011438311189456163 159.56433804299513
27.046112745205562 0.0011417464999659024 159.67787900071013
27.054530777202714 0.0011411080337069984 159.7124698572269
27.08212918791506 0.0011390066764849559 159.82573943326454
27.095421875317893 0.0011379945644120748 159.88022087154454
27.105762055052654 0.0011372072577954249 159.9225676639386
27.112518952621354 0.0011366927841305247 159.95022378133515
27.11269236048063 0.0011366808334079114 159.9509333788694
27.114080636037723 0.0011365851578360937 159.95661403416815
27.115728895399307 0.0011364715650006385 159.96335789080925
27.127237413194447 0.0011356784342599882 160.01042623246875
27.133491685655382 0.0011352107763436437 160.03599120020183
27.150107209947375 0.0011339369046888808 160.1038567413512
27.166722734239368 0.001132663033034118 160.17164608473703
27.18975801255968 0.001130939696435399 160.26550297872095
27.22783056822088 0.0011281501296345837 160.420319760385
27.246926501923138 0.0011267509752631143 160.4978267559927
27.25287631425593 0.0011263150339750558 160.52195633186372
27.277249968515502 0.0011245291823148175 160.62070666955972
27.30162362277508 0.0011227433306545795 160.71930030742442
27.32452658812205 0.001121065236009695 160.81180207315
27.342678704261782 0.0011197352349191839 160.88501755985968
27.35447766972913 0.001118870727617794 160.93256138186422
27.375940139889718 0.0011173001353775383 161.01895013262205
27.402698096500504 0.0011153646115693997 161.12648491618748
27.424436174299984 0.0011137921982593679 161.21370856767422
27.470420574943226 0.0011104659389510581 161.39781468684208
27.542027921477956 0.0011052862562842688 161.68341013034484
27.60678395185206 0.001100697967870078 161.94054153690828
27.659628492924902 0.0010969713770676427 162.14958422724186
27.678241636488174 0.0010956875878415067 162.22304632422032
27.699484223392275 0.001094222440156483 162.30678116156776
27.720726810296377 0.0010927572924714594 162.3904039542179
27.753718857897653 0.0010904790716662635 162.52005694270875
27.767453677190677 0.0010895192409017367 162.57395233189675
27.800445724791953 0.0010872136567075183 162.7032191075685
27.808607042100697 0.0010866433191395548 162.73515387338318
27.821421767340766 0.001085747787333714 162.78526334464135
27.83423649258084 0.0010848522555278732 162.835331502321
27.871813362969295 0.0010822931129898681 162.98191367544732
27.90015091578166 0.0010803666787634401 163.0922257503625
27.928488468594022 0.001078440244537012 163.2023412997238
27.95845852692922 0.0010764028298552552 163.3185866904807
28.01806537469228 0.0010723506566693566 163.54913144999364
28.094004780451456 0.0010671881688794705 163.84158700261318
28.147807206047908 0.0010635568603972515 164.04793765423798
28.196025065316096 0.0010603821555943216 164.23227888085913
28.203272382948136 0.0010599049860466894 164.259938390755
28.232565239800348 0.001057976319474766 164.3716082197977
28.280783099068536 0.001054801614671836 164.55498075216622
28.3449267355601 0.0010506449903988843 164.79807255520473
28.400184494919248 0.0010470822335857091 165.00672082626406
28.453790896998512 0.0010437139900371327 165.20846493971686
28.48386108265983 0.001041855481592622 165.32134916991552
28.515332774851057 0.0010398684535042706 165.43927684475798
28.54694366614024 0.001037872636803098 165.55749949067697
28.54875352508492 0.001037758367747046 165.56426136948795
28.569924755228893 0.001036421679884652 165.64330466715515
28.584780661397513 0.0010354837226036902 165.69870872520448
28.61769870195124 0.0010334053764252797 165.8212955206779
28.63572324746185 0.0010322673607764316 165.888314582749
28.658203216062653 0.001030864922519227 165.971797050855
28.671496108770373 0.0010300356303785986 166.02110864473073
28.686225004527305 0.0010291061284144606 166.07570063649595
28.702292284766834 0.0010280729534992816 166.13519652755755
28.718359565006363 0.0010270397785841028 166.19463265749994
28.72383096324073 0.0010266890561150665 166.214858840476
28.742484006881714 0.0010255425412476447 166.28376349846064
28.779884782036145 0.0010232436914945973 166.42169064627515
28.801920200652546 0.0010218585844304654 166.5028070788492
28.80672522703807 0.0010215550803476636 166.52048066068562
28.823955619268947 0.0010204667420180115 166.5838133671837
28.835301885273722 0.0010197500678978896 166.6254812839226
28.865897876620295 0.0010178175065452529 166.7376958036989
28.877740211155682 0.0010170694988148007 166.78107186648543
28.90833620250225 0.0010151369374621637 166.8929911334552
28.94775665514999 0.0010126624888576947 167.03687732173105
28.98600985387961 0.0010103013668362685 167.17617003084152
29.012943034370743 0.0010086389561705844 167.27404770225817
29.02852686531014 0.0010076770672924995 167.33060717271226
29.04411069624954 0.0010067151784144146 167.38711267947718
29.073078121278023 0.0010049272070182917 167.49200245944863
29.102045546306506 0.00100318724688611 167.59670828825438
29.124224073290826 0.0010018632457682993 167.67675260787564
29.146402600275145 0.0010005392446504886 167.75669121567665
29.174862759576904 0.0009988402462113566 167.85911600154293
29.1913714366489 0.000997854720576027 167.9184490278953
29.199925378163655 0.000997344072229758 167.94916929270644
29.22829145219591 0.0009956506904396528 168.05092947927724
29.278456994162667 0.0009926977143907751 168.23047331490193
29.328622536129423 0.0009897583118591321 168.4094850806697
29.38187206692166 0.0009866766039325788 168.59892469810285
29.40124627855089 0.0009855627800831246 168.6677037478798
29.42992371029324 0.0009839141139063015 168.76936691843176
29.45860114203559 0.0009822654477294787 168.87085988274137
29.5129313284821 0.000979182193653025 169.06267835165184
29.549654787513948 0.0009771244688391305 169.19199457728462
29.58637824654579 0.0009750667440252359 169.32103876253493
29.62463794456588 0.0009728743958360665 169.45518851412453
29.67682362675667 0.0009698767957298862 169.63767934739045
29.708889344665742 0.0009680349073924382 169.74953230139948
29.740955062574812 0.0009662215416175815 169.86117428038344
29.778485631015567 0.0009641652957378909 169.99158160795315
29.81691541473071 0.0009620597831462977 170.1248255516559
29.849762151638668 0.0009602601576614109 170.23848103888344
29.91079353021251 0.0009569136619809872 170.44909500900465
29.967558439042833 0.0009537908616807516 170.64432475156187
30.00656532711453 0.0009516849391719022 170.7781127778788
30.04263302591112 0.0009497618409603359 170.90155823541718
30.078700724707712 0.0009478387427487693 171.02475399073822
30.116712026596073 0.0009457715588469034 171.15431545783738
30.139564656151666 0.0009445097239970435 171.23207167408026
30.16241728570726 0.0009433080049176779 171.30972655268954
30.175982789993288 0.0009425972112856211 171.35577641221775
30.18954829427931 0.000941886417653564 171.4017915595593
30.21864864276515 0.0009403616426095812 171.50038489364212
30.24208643098672 0.0009391335695305322 171.5796770729842
30.294176010886826 0.0009363843923660098 171.75552796989874
30.350521627333432 0.0009334035216083182 171.94516580464588
30.39345351967547 0.00093113228152745 172.08925229530846
30.443902543716963 0.0009284633601453955 172.25811890873
30.47517986065812 0.0009268086859164375 172.36256918596416
30.50645717759927 0.0009251849761664928 172.4668348928997
30.58068368699816 0.000921367181573961 172.71354851086542
30.638540967305506 0.0009183913281533329 172.90514667369663
30.655324667294824 0.0009175280689272045 172.96061101035394
30.686652117305332 0.0009159167609158683 173.06399788261103
30.717979567315847 0.0009143045312252579 173.16720298147894
30.74351487954458 0.0009129899580855018 173.25119194505206
30.770241678025986 0.000911614046521131 173.33897042742313
30.807100005282297 0.0009097165577983198 173.45980658644382
30.828434322807528 0.0009086182543774542 173.52963386449406
30.854493312769467 0.0009072767219949131 173.61481056462426
30.88054905143049 0.0009059657278412187 173.69985223314788
30.92094555397829 0.0009039331783380615 173.83145668754238
30.950259785850843 0.0009024582331405778 173.926772045582
30.973352259198823 0.0009012963356427788 174.00174772333267
30.99644473254681 0.0009001344381449796 174.07662680917016
31.048156798349485 0.0008975396584723957 174.24395740328706
31.072717793782555 0.0008963354872229595 174.3232642499567
31.109859937032066 0.0008945144901397841 174.44299306147238
31.14028016858631 0.0008930230535105714 174.54087221225393
31.154325389994515 0.0008923344473888111 174.5860085467612
31.18377247956064 0.0008908907217575872 174.68052797105156
31.213219569126768 0.0008894469961263629 174.77489434667723
31.25634922517671 0.0008873324445417196 174.91283174175194
31.293396914402646 0.0008855160783302811 175.03105563576798
31.31425835503472 0.0008844932880651461 175.09752053733547
31.317028596003855 0.0008843574692813298 175.1063407944408
31.317589232855372 0.0008843299824972614 175.1081256588965
31.33996177030934 0.0008832331064992009 175.179306427436
31.36321049153805 0.0008821330530663536 175.2531829377146
31.386459212766756 0.0008810329996335064 175.32696737858504
31.42348694688744 0.0008792561932972778 175.44429051496547
31.46072287340959 0.0008773968927106449 175.56202960438938
31.476808790564537 0.0008765936750121425 175.6128157889227
31.496682880123455 0.0008756013025958495 175.6754976927601
31.52217350953155 0.0008743807046408193 175.75579234983127
31.54766413893965 0.000873160634444205 175.83597502140117
31.55568519267771 0.0008727745937575984 175.86118265392062
31.563706246415773 0.0008723854020306268 175.88637909371454
31.594643140302768 0.0008708843045997639 175.98345552358933
31.625580034189756 0.0008693941443268069 176.08036538106418
31.662097423805132 0.000867691949083205 176.1945463104675
31.6931032746368 0.0008662466647305887 176.29131834608762
31.7179772275024 0.000865067877417844 176.3688346914581
31.720233064558773 0.0008649600204397673 176.37585948133108
31.734009199473594 0.0008643013504009488 176.4187400496369
31.747785334388414 0.0008636426803621305 176.4615879518044
31.774846224586167 0.0008623964572470808 176.54566263184816
31.84511742419667 0.0008592139869053114 176.76342596795877
31.891947404146197 0.000857089499013836 176.908099992058
31.94515404529042 0.0008546752866140903 177.072039050468
31.98794495754772 0.0008527635384724054 177.20355220737616
31.999999862975546 0.0008522278415490503 177.2405485250907
32.02812965465916 0.0008509778074488442 177.3267880012719
32.07676302611828 0.0008488166335085739 177.4755881232841
32.12999315175745 0.0008464511886110221 177.63801889777835
32.15529157850477 0.0008453269749491723 177.71505768447673
32.171440288755626 0.000844609357175285 177.7641802103825
32.18758899900648 0.0008438917394013976 177.81326101732287
32.22074426439073 0.0008424183828690128 177.91389912464612
32.25389952977498 0.0008409502917845105 178.01436168791193
32.28474363750881 0.0008395882659393091 178.10766417009745
32.315587745242645 0.0008382262400941079 178.20081541458413
32.32727643681897 0.0008377100864040443 178.23607651966373
32.340682356092664 0.0008371181027199312 178.276491220365
32.3588683658176 0.0008363150379828931 178.3312707488325
32.377054375542535 0.000835511973245855 178.3859977009448
32.39598118252224 0.0008346761961017745 178.44289809332668
32.416608801947696 0.0008337653138345714 178.50484685102776
32.43158430092864 0.0008331040200525354 178.54977881104756
32.4469318424993 0.0008324778852799241 178.59579146860415
32.46227938406997 0.0008318517505073129 178.64176953149473
32.48573435326417 0.000830810616982103 178.7119653817924
32.518714928825695 0.0008293466550125297 178.81052067802784
32.55169550438722 0.0008278924933105314 178.90890273974645
32.5805478484763 0.0008266301977983251 178.99482908412318
32.60940019256539 0.0008254071689772122 179.0806263551208
32.63652438806163 0.0008242898630553406 179.16117042377238
32.662300746507114 0.000823227278857358 179.2376110100834
32.68070060869058 0.0008224464564020528 179.2921153159533
32.69910047087404 0.0008216656339467475 179.34656790053117
32.72954459806283 0.0008203922484683732 179.43655173477364
32.764350247714255 0.0008190074980300459 179.5392604065611
32.797196875479486 0.0008176995155535047 179.63602895742576
32.824981396794314 0.0008165622825762298 179.71776188460123
32.85276591810915 0.0008154250495989552 179.79938106087067
32.87764356825087 0.0008144067961686484 179.87236455647857
32.92170668005943 0.0008126135240884119 180.0014093973939
32.95143843372663 0.0008114151923608812 180.08832279653657
32.96491105622715 0.0008108721813035403 180.1276644342075
32.994642809894344 0.0008096738495760097 180.21439144992112
33.02010748664538 0.0008086475014357807 180.28856950407018
33.04557216339641 0.0008076211532955516 180.36265346997416
33.08442750414212 0.0008060550974173553 180.47551336300864
33.12328284488784 0.000804509237948881 180.58815560988705
33.130008677774 0.0008042440884938768 180.60763198073874
33.14611586822404 0.0008036091020406365 180.6542483763389
33.184640767176944 0.00080209035244719 180.76559531295808
33.214060541126464 0.0008009422019229372 180.850484852648
33.24348031507598 0.0007997963810991825 180.9352529137246
33.264936835368474 0.0007989607075213145 180.99699968877118
33.28639335566097 0.0007981250339434467 181.05868191348824
33.31222426050239 0.0007971189898890456 181.13285378732948
33.34789344727993 0.000795685003637414 181.23511902899068
33.38356263405747 0.000794243950651857 181.3371996800911
33.42257531729009 0.0007925937296962021 181.4486319124681
33.45824714375867 0.0007910511840599241 181.55031662426055
33.48042913893858 0.0007901019053541988 181.61344825863512
33.5026111341185 0.0007891602093366151 181.67650439094373
33.52170542399088 0.0007883495961980962 181.73072296404985
33.56440728081597 0.000786522372745979 181.8517728872541
33.592945067087804 0.000785243124593237 181.93251136135262
33.59527788374159 0.0007851385526630036 181.93910550390572
33.618510727352565 0.0007840971063507641 182.00472955588407
33.639332894219294 0.0007831637221615836 182.06347033557503
33.66256573783026 0.000782122275849344 182.12892921621184
33.688554770151775 0.0007810608103475119 182.20205532456475
33.718844377729624 0.00077983893739109 182.28715759805402
33.73194152037303 0.0007793062999150251 182.32391422368863
33.76440550824006 0.0007779342706870224 182.41491185387076
33.79287732779979 0.000776740039956219 182.49458778547498
33.826118500166466 0.0007754085443007994 182.58745921500534
33.85935967253314 0.0007740770486453797 182.68017130681997
33.8965897689263 0.0007725815226756672 182.78381935267564
33.91714302082856 0.0007717526359536544 182.84095331284607
33.94042844156424 0.0007708135643091251 182.90560805822042
33.94843085255888 0.0007704982752456184 182.92780963768027
33.96649082680543 0.0007698166776895859 182.97788212476715
33.98455080105199 0.0007691350801335535 183.0279102971705
33.99917250176271 0.0007685832457104583 183.06838160001868
34.02914790120389 0.0007674302083810461 183.15125831031884
34.051392856902545 0.000766570207416771 183.2126810986429
34.05825954722033 0.0007663047377806576 183.2316274982231
34.06706434322728 0.0007659684877061744 183.2559119339423
34.07586913923422 0.0007656388468571156 183.2801858162007
34.10211021436585 0.000764656412933629 183.35246768339505
34.1183733496401 0.000764047540937511 183.397218417948
34.15672124240133 0.0007626118424932253 183.50259792452172
34.17129574027326 0.0007620661910267612 183.54259647468055
34.19004826645056 0.0007615067049498628 183.59402398778724
34.20880079262786 0.0007609472188729646 183.64541373049565
34.23988479104307 0.0007598746234812488 183.73050553322324
34.26694801032543 0.0007589346870350187 183.8044924981767
34.30412471685145 0.0007575956058238348 183.90597578112047
34.32876403298643 0.0007567081134024798 183.9731363156328
34.36594073951244 0.0007553249879047759 184.07431865518964
34.3792703198062 0.0007548243802967246 184.1105520382559
34.4031645503309 0.0007539270051862124 184.17544285439243
34.4270587808556 0.0007530296300757002 184.24025647901306
34.44800456358327 0.0007522429872888327 184.29700888275366
34.46888996329572 0.0007514946518066523 184.35353997373298
34.48115216354529 0.0007510552903549835 184.38670419662935
34.520746309426094 0.0007496366100971399 184.49365770188092
34.5603404553069 0.0007482479149617242 184.60041112699693
34.60035588257843 0.0007468796685800992 184.7081018313425
34.63627035028404 0.00074565085464268 184.80458802203918
34.667033941414616 0.0007445564011527796 184.88710745012997
34.697797532545195 0.0007434619476628791 184.96950566866994
34.72892396072547 0.0007423545857880757 185.0527523595815
34.74650378114647 0.0007417291615412792 185.0997142259635
34.76408360156748 0.0007411037372944829 185.14663651090012
34.766265595687756 0.0007410261101062346 185.15245770840266
34.782840455306896 0.0007404738007784911 185.19665788389028
34.79941531492604 0.0007399214914507478 185.24082510335944
34.829555596245655 0.0007388561748219826 185.32105249812656
34.855389397409226 0.0007379434736770307 185.38972492538653
34.90052578734027 0.0007364266359390962 185.5095108648931
34.94472084701061 0.0007349414322167636 185.6265598241176
34.98117809474468 0.0007337162626968098 185.72293761547363
35.01763534247875 0.0007325008028389061 185.81915524529592
35.05182305011484 0.0007313642971280856 185.90923839099736
35.086010757750934 0.0007302277914172649 185.9991816604089
35.10233718732992 0.0007296928843160978 186.04208518619478
35.12632193320327 0.0007289129577189885 186.10505690900584
35.17686177538501 0.0007272695228733834 186.23752832796833
35.21446567237377 0.0007260467340403739 186.33589896663906
35.251768369343544 0.0007248337395119238 186.43331812499878
35.28907106631332 0.0007236207449834737 186.53057439067612
35.36171728975243 0.0007212584634675928 186.7195114227515
35.36229882982042 0.0007212403449857513 186.72102139029076
35.39380200485388 0.0007202588310089712 186.80276263182427
35.41688418858581 0.0007194991625715768 186.86258159719148
35.47326335317558 0.0007176436417784436 187.0084264364613
35.49840630074342 0.0007168161505881744 187.07334622168705
35.52185294859939 0.0007160303933296398 187.13381802871143
35.54529959645536 0.0007152371212607057 187.19422319443555
35.58758982340495 0.0007138063130686744 187.30300542252104
35.60973226971096 0.0007130571661415599 187.359875068875
35.63325255499946 0.0007122615320727435 187.42021809321125
35.65677284028795 0.0007114688632676996 187.4804938743414
35.700320856306284 0.0007100012299717641 187.59191783864335
35.7443527877993 0.0007085172880003025 187.70434603701221
35.75982694619231 0.0007079630129551485 187.74379994997983
35.775301104585324 0.0007074087379099944 187.78322298596402
35.81919500874148 0.0007059407110624518 187.89489035141824
35.86308891289764 0.0007044726842149093 188.0063257421254
35.88206958916452 0.0007038378775628245 188.0544409784668
35.889834351870746 0.0007035781859191516 188.07411183163816
35.91819395151403 0.0007026378505941875 188.14589533449163
35.946553551157315 0.0007016979331915855 188.21758285555887
