Repository: vit-smilauer/FitHydrationModel

Fitting affinity and exponential hydration models from isothermal experimental data.

See experimental data at https://doi.org/10.5281/zenodo.15212785

Run e.g.: python3 FitHydrationModel.py '105-CEM I 42.5 Rsc Mokra-306.csv'

The results will give parameters for affinity and exponential models.
Fitted parameters affinity: [7.85280910e-01 2.67087623e-03 6.89525286e+00 8.49900000e-01] 500.0 38300.0 DoH_max: 0.6661 Time_max: 307.24
Fitted parameters exponential: [30.3268329   0.67030343  0.8499    ]

The script will create two files, containing prediction of fitted models, e.g. 105-Fit-aff.csv and 105-Fit-exp.csv.

File: 105-CEM I 42.5 Rsc Mokra-306.csv (part 3 of 18)
"Released heat up to 45 minutes (J/g of binder): 12.0 estimated" 
Qpot 500 J/g AEn 40000 J/mol B1 2.28E-04 1/s B2 7.05E-04 DoHinf 0.850 Eta 6.970 DoH1 0.000 p1 0.000
"Notes: "  
"Column values are in W/g or J/g per normalized binder mass"  
35.96326953762107 0.0007011456687844628 188.2597927019494
35.97998552408483 0.0007006233295839886 188.3019702148331
36.00973965836896 0.0006996935758571317 188.37696760587377
36.02343597273032 0.0006992655950192392 188.41145665812323
36.0423542305496 0.0006986744394996344 188.4590605201033
36.06127248836888 0.0006980832839800298 188.50662412100624
36.10682475957606 0.0006966604131095911 188.62098485868404
36.14849655204349 0.0006953643745593821 188.7253995611943
36.187965009742314 0.000694136862142321 188.8241142086041
36.19163324919012 0.0006940236997430935 188.8332799982035
36.226910141110416 0.00069298167562446 188.92135262789898
36.26218703303072 0.0006919393553879216 189.0092929050515
36.289342515005 0.0006911236239299441 189.07689684029899
36.31649799697929 0.0006903078924719666 189.14442102985524
36.3484156198634 0.00068934910967168 189.22368469928216
36.354580567677814 0.0006891639190028578 189.23898192887205
36.368789633976085 0.0006887397969555147 189.2742236343269
36.38767809689045 0.0006881888693848008 189.32103815321668
36.40656655980481 0.0006876379418140867 189.3678152098765
36.436774941881495 0.0006867568415028456 189.44254804680608
36.47781853073173 0.0006855597062567875 189.5439326798916
36.48288277063104 0.0006854119954876321 189.55642995315864
36.48338036020596 0.0006853974820877348 189.55765773406807
36.49672552890247 0.0006850082380606229 189.59057666600054
36.49772029234303 0.0006849792233859919 189.59302973019376
36.51356270624532 0.000684550708622907 189.63208371825579
36.529405120147594 0.0006841221938598224 189.67111326696812
36.5483722400003 0.0006835734209799191 189.71780751093576
36.584720126191776 0.0006824881176347063 189.80718371974078
36.61791308714284 0.000681547033947446 189.888681177681
36.639480533003805 0.0006809355557636964 189.9415746627632
36.65603704551855 0.0006804634608189028 189.9821466985033
36.672593558033306 0.0006799697377528312 190.02268995120306
36.69118419905504 0.0006794153560086497 190.06817926372221
36.70977484007676 0.0006788609742644685 190.11363147351815
36.73932473229037 0.0006779797824450684 190.1858015701194
36.76565335008833 0.000677194650558564 190.25002533557242
36.79062190267775 0.0006764441696387388 190.31086245929694
36.817312724855206 0.0006756394741705947 190.37582126268768
36.84400354703267 0.0006748347787024505 190.4407027453373
36.86880890846252 0.0006740869275573806 190.5009316281731
36.893614269892375 0.0006733390764123105 190.5610937284243
36.91561011526319 0.0006726759287216842 190.61438585667983
36.937605960634016 0.0006720127810310579 190.66762547355674
36.967505391041435 0.0006711113499702624 190.73991103722685
36.98045572797457 0.0006707209132361765 190.77118996107615
36.99340606490771 0.0006703304765020907 190.80245068229132
37.02332514981428 0.0006694284528823135 190.874602532384
37.0328677346309 0.000669140755684181 190.89759467075416
37.06951925483015 0.0006680831975898467 190.98581499407598
37.075198567708334 0.0006679193243515218 190.99947263146666
37.08438584009806 0.0006676542310012926 191.02155913195583
37.12188299735387 0.0006665722725462317 191.11161259378895
37.14671139531665 0.0006658284495516023 191.1711590694624
37.17055579635832 0.0006651075036495949 191.22828273659442
37.194400197399986 0.0006643931015147035 191.28534479870083
37.218310340245566 0.0006637235822677031 191.34250462602554
37.25380935721927 0.0006627295574612856 191.42726263456524
37.293279109001155 0.0006616243462267493 191.52135209029512
37.318517911831535 0.00066091762254152 191.58143496706748
37.35333590759171 0.0006599426673330141 191.66421644141823
37.37387506842613 0.0006593675405516857 191.71299198560865
37.40869306418631 0.0006583941136424338 191.79557926104823
37.4603960568375 0.0006569558356825096 191.9179928128229
37.49241400308079 0.0006560651579085088 191.9936652368833
37.524431949324075 0.0006551744801345077 192.06923499732056
37.55248697929912 0.0006543940430803061 192.13536696883227
37.58054200927416 0.0006536371626802655 192.2014213072669
37.62234157363574 0.0006525547066157358 192.29969815926347
37.664141137997305 0.0006514649087970198 192.39781157258122
37.68684927854273 0.0006508632502105262 192.45104378414902
37.70955741915438 0.000650261591622278 192.50422681069998
37.76541071825557 0.0006487817427143058 192.63482735131657
37.82241586400403 0.000647331016329436 192.76782052544087
37.85577916635407 0.0006464921979966268 192.84551971259756
37.89768681062592 0.0006453947919826697 192.94297160534543
37.950524743265575 0.0006440012484806597 193.06560384338275
38.00008723987473 0.0006426940910722857 193.18039314350924
38.00063798745473 0.000642679565698695 193.18166739308478
38.03164927052127 0.0006418616765450619 193.25337088281773
38.05208219627539 0.0006413232123231951 193.30056548163122
38.08231657293108 0.0006405264527061226 193.37032614769046
38.086931152343745 0.0006404048457496549 193.3809658742485
38.15149786949158 0.0006387033338112347 193.52962394310464
38.19913655122121 0.0006374959791433395 193.6390575583128
38.22075086666478 0.0006369507969856211 193.68864088865632
38.24323018252849 0.0006363837967510493 193.74016353161537
38.26789421346452 0.00063576169101567 193.79664075581312
38.28547881497277 0.0006353181511303605 193.83687333432985
38.31686343775855 0.0006345265305761863 193.90860980772726
38.38597626633114 0.000632783284017876 194.06626706646318
38.400821176105076 0.0006324088479195957 194.10007405994472
38.43846600671609 0.0006314764601199316 194.18571580694393
38.46285284075472 0.0006308730169460593 194.24112827989666
38.487239674793344 0.000630269573772187 194.29648777500265
38.48969021267361 0.0006302089361201729 194.302047705607
38.52191989196671 0.0006294114246459607 194.3751225940724
38.53814505404896 0.0006290099390210537 194.41187515714026
38.56120943109194 0.0006284392195556176 194.46407926385066
38.570855753885375 0.0006282005248716974 194.48589877854832
38.59315816581249 0.0006276486599507737 194.53631401705715
38.615460577739604 0.0006270967950298501 194.58668494705833
38.63792754928271 0.000626540858142192 194.63738274172084
38.66005533549521 0.0006259909525040861 194.68727110275546
38.71751018365224 0.0006245203582534776 194.81659739021626
38.768067320585246 0.0006232263154131292 194.93014588920514
38.831061209042865 0.0006216286571163667 195.07129874871893
38.88744072596232 0.0006202179819841392 195.1973252331999
38.917881944444446 0.0006194563105074437 195.26525218597183
38.93790922376844 0.000618968969291437 195.30989630617262
38.95793650309245 0.0006184818624428675 195.35450529839497
39.02417775472005 0.0006168707316045939 195.50180164205096
39.05909113142225 0.0006160215625975013 195.57928162163225
39.094004508124456 0.0006151723935904087 195.6566548707268
39.12294399738312 0.0006144685224762178 195.72070819487536
39.154010264608594 0.0006137129235114158 195.78938721827973
39.15416765630245 0.0006137090954042254 195.78973495313485
39.18614809354146 0.000612876368896618 195.8603430841617
39.20944039344787 0.0006122894343547025 195.91170955694565
39.25904831045204 0.0006111094247967296 196.02095204126766
39.30388076417976 0.0006100430078394999 196.11949710914286
39.34871321790748 0.00060897659088227 196.21787006069803
39.38117765638563 0.0006082043684223907 196.28899723416424
39.399057074652774 0.0006077786005952892 196.32813115676007
39.40892811457316 0.0006075417929768087 196.34972481377787
39.41879915449354 0.0006073049853583283 196.37131005566084
39.4694573381212 0.0006060896884982028 196.48195312202273
39.50893939971924 0.0006051425083575953 196.56803262159315
39.51899956458144 0.0006049011636054967 196.5899444514879
39.54236686567465 0.0006043405788072554 196.64080654008887
39.5741182737218 0.0006036065601359476 196.70984378060322
39.618527012864746 0.0006026030265143318 196.80626302499672
39.66293575200769 0.0006016010330078214 196.90252195611427
39.70475709199905 0.0006006725735449806 196.99302720398637
39.74014225615395 0.000599887001143174 197.06949479971692
39.77591921673881 0.0005990927306197152 197.1467073308065
39.80972521861394 0.0005983422165915118 197.21957220933388
39.843531220489076 0.0005975917025633083 197.29234574909816
39.87028359863493 0.0005969977833190148 197.34987034647784
39.88277783287896 0.0005967204036363644 197.37671661684638
39.89996741182274 0.0005963387844143142 197.41363135002206
39.91814291841454 0.0005959609397418173 197.4526385227145
39.936318425006334 0.0005955830950693204 197.4916209723409
39.974013634191614 0.0005947191434231975 197.57238461771354
40.0117088433769 0.0005938551917770747 197.6530310224693
40.05343569219112 0.0005929416553723738 197.74216934917484
40.10888619727558 0.0005917276635063874 197.86041227093665
40.16053914520475 0.0005906264156638928 197.97034200357007
40.16682921873198 0.0005904936147931792 197.983714800875
40.1980816975567 0.0005898337884204174 198.05011348379028
40.20047684914536 0.0005897832201376959 198.05519913458397
40.2245934669839 0.0005892740515510716 198.1063819071199
40.24871008482244 0.0005887637347429277 198.15752042388445
40.277442282901866 0.0005881205415939236 198.21838647374415
40.3061744809813 0.0005874773484449196 198.2791859943332
40.3603587124745 0.000586264391246722 198.39366292377923
40.402326643798084 0.0005853249056622713 198.48216744625304
40.42755872256226 0.0005847600654731781 198.5353100633275
40.45279080132643 0.0005841952252840849 198.58840137287024
40.49422856363985 0.0005832701482028147 198.67548024765048
40.51220649441083 0.0005828723294198133 198.71321693936773
40.53422933088408 0.0005823850042590015 198.75940902844368
40.54367245091332 0.0005821760452544517 198.77920379003316
40.565695287386575 0.0005816887200936399 198.8253406761608
40.60719741370943 0.0005807703538146695 198.9121808181557
40.648699540032275 0.0005798519875356991 198.9988837491986
40.71075174543592 0.0005785406688732956 199.128269223495
40.780137089623345 0.0005770752003923607 199.2725982722024
40.807464846505056 0.0005764924024312728 199.32934221919626
40.84325202200148 0.0005757261209754003 199.40356458290955
40.879039197497896 0.0005749598395195278 199.47768822364665
40.918930455313784 0.000574105680712868 199.56019602769354
40.95882171312968 0.0005732515219062081 199.64258116725142
41.029542751312256 0.0005717922499424296 199.78834279900875
41.04302544209692 0.000571518795305287 199.8160896357375
41.06669792102443 0.0005710386723655289 199.86477453737595
41.08203037612968 0.0005707277009864271 199.89628548436414
41.09712934507264 0.000570421465151202 199.92729980083797
41.11139145546489 0.000570132202400577 199.9565798650048
41.15337957607375 0.0005692806033786334 200.04269510916703
41.15994415336185 0.000569147461253743 200.056147047398
41.171413122481766 0.0005689148487256374 200.07964137007946
41.19990069674121 0.0005684061462507665 200.13796049942164
41.22838827100065 0.0005678974437758955 200.1962274586455
41.258622650371656 0.0005673469967314126 200.2580095986131
41.31929840140872 0.000566239567553299 200.38181578768942
41.334046235680574 0.0005659703960686864 200.4118715485174
41.33708957248264 0.0005659148503207422 200.4180720229643
41.35309677971734 0.0005656110852583298 200.45067464922036
41.36910398695204 0.000565296966265391 200.4832594723998
41.369132646653384 0.0005652964038589455 200.48331779684278
41.39586507446236 0.0005647718174536442 200.5376948377046
41.423986570239066 0.0005642890817779119 200.5948464240615
41.4370207126273 0.0005640468994301362 200.621318829375
41.46575803511672 0.0005634964897371547 200.67964346976657
41.49449535760614 0.0005629460800441734 200.7379111678751
41.53430744489034 0.0005621835539338472 200.81853993442425
41.57086412959628 0.0005614833789745126 200.89247950242972
41.60210426860385 0.0005608850325096956 200.95559280377617
41.639545867707994 0.0005601679086692532 201.03114603041283
41.666347549557685 0.0005596545725543907 201.08516965697862
41.695752073195244 0.0005590895149085422 201.14438270351414
41.725156596832804 0.0005585218392524463 201.20353579657998
41.7431915191147 0.0005581736619969596 201.23978692641964
41.77366263422701 0.0005575853950188386 201.30098408721472
41.80338104301028 0.0005570116595823418 201.3606073788298
41.82832161002689 0.0005565301638465473 201.41059763488124
41.854238561524284 0.0005560599740179735 201.46250053523235
41.86162722978327 0.0005559332445465027 201.47728960342914
41.89557452009784 0.0005553509850636523 201.54519476248538
41.940299569434586 0.0005545838668678858 201.63455016630917
41.980036045908925 0.0005539203052927956 201.71383665623495
42.01146269606219 0.0005534609935044768 201.77647896862936
42.04288934621546 0.0005530016817161581 201.83906931635264
42.09842514110936 0.0005521900061114081 201.94954917436118
42.148805360727835 0.0005514240721777031 202.04962974971002
42.221577103866466 0.0005503176338542283 202.19394594569567
42.26873548818959 0.0005496006269304163 202.28731260821468
42.276530522174305 0.0005494821094405021 202.30273390532233
42.29074652499622 0.0005492333522845008 202.3308487211102
42.30029679543442 0.0005490662379315417 202.3497290257059
42.306832648913065 0.0005489518710209725 202.36264669956452
42.32424353758494 0.0005486472085076256 202.39704501524858
42.33977416621314 0.0005484078511069115 202.4277133337366
42.36591011736128 0.0005480353843672484 202.4792951900469
42.379512157970005 0.0005478415399691786 202.5061262824155
42.40252015696631 0.0005474656334188463 202.55148776983822
42.43816020482116 0.000546873134020258 202.6216918847119
42.46096259163485 0.0005465051670907725 202.66656882763206
42.498101144830386 0.0005459451038403742 202.73959846813287
42.50205096913708 0.0005458855390148931 202.74736103871436
42.52215285228358 0.0005455823951106361 202.78685404828025
42.54225473543008 0.0005452407827847423 202.82632372838023
42.568772510223916 0.0005447691042545527 202.87835207445386
42.595290285017754 0.0005443096810266227 202.93033597718335
42.623301446239154 0.0005438629223650503 202.98520173799793
42.656918986174794 0.0005433267458378337 203.05098929375708
42.686462165580856 0.0005428555525450702 203.10874999507294
42.71600534498691 0.0005423669566204212 203.1664596569837
42.756325079136424 0.0005416698010058211 203.24513418996014
42.79322439783149 0.0005410317866997792 203.31704590164566
42.83012371652656 0.0005404210144777011 203.38887467046143
42.87960850662655 0.0005396149685614159 203.48507630751948
42.90640534831418 0.0005391696580932853 203.5371107450594
42.95068760719564 0.0005384310600688991 203.6230042142099
42.994969866077106 0.0005376924620445131 203.70877993892032
43.039910013477005 0.0005369447094430694 203.79570977411882
43.06774928841326 0.0005365096981821862 203.84950132041257
43.09558856334951 0.0005360746869213031 203.90324926927318
43.136582082178855 0.0005354014528185418 203.9823117084305
43.15234847181373 0.0005351251964508381 204.01269272091093
43.19624568654431 0.0005344539351735446 204.097205501573
43.2545141943958 0.000533562912969825 204.20922264815582
43.31293246090412 0.000532669180548298 204.32134002323377
43.34289394802517 0.0005322050417413249 204.37876941076777
43.374208448396786 0.000531719943161781 204.43873871357098
43.428452233208546 0.00053087964289676 204.54248967548799
43.48188594261805 0.0005300511146472547 204.64453071393197
43.50599873728222 0.0005296458126638537 204.69052477187807
43.53011153194639 0.0005292405106804526 204.73648364715558
43.5629112039672 0.0005286891945717192 204.7989431923916
43.59698925309711 0.0005281337854890516 204.86376923017662
43.63106730222702 0.0005275919365251084 204.92852796161714
43.63326459818416 0.0005275569990046736 204.93270121569955
43.67364491780599 0.0005269149424636032 205.00934506095126
43.699522294468345 0.0005265034861129004 205.05841253077807
43.75045003546609 0.0005256937231012212 205.154867379287
43.78258300675286 0.0005251828013306182 205.21564939262092
43.790839928653504 0.0005250508249628218 205.23125844727446
43.818580245044494 0.0005246013619203984 205.2836702780508
43.84632056143548 0.0005241518988779748 205.33603722313794
43.879075104263094 0.0005236211927293865 205.39781201462276
43.9118296470907 0.0005230904865807983 205.45952422717338
43.98354932453897 0.0005219284470433545 205.5944313846977
43.99047759407096 0.0005218161916148767 205.60744780422027
44.03451250837909 0.000521110513189254 205.69011314275656
44.04310902416706 0.0005209746417455341 205.7062380854328
44.078547422620986 0.0005204145233813254 205.77266738095565
44.09641709645589 0.0005201320858865733 205.80613699228738
44.11065321041478 0.0005199070782899769 205.83278800120064
44.14530589249399 0.0005193593784940371 205.89761206742116
44.1769534459379 0.0005188591759837781 205.9567548063619
44.179194842378294 0.0005188237497974234 205.9609413522309
44.191564059787325 0.0005186509156317947 205.9840403016784
44.21416185802883 0.000518335158258069 206.02622078541702
44.236759656270344 0.0005179946849019889 206.06837457629032
44.26146373748779 0.0005176001332712016 206.11442472958404
44.30200053744846 0.0005169527155271213 206.1899121609689
44.32106942971547 0.0005166711778601406 206.2253902737706
44.36605988032288 0.0005160189791206696 206.30902042567135
44.4120883326398 0.0005153517331123365 206.3944707414397
44.45383247156938 0.0005147864482012641 206.47187475788306
44.495683616002395 0.0005142197142581111 206.54939191183266
44.53374861982133 0.0005136714830086425 206.6198199400616
44.55911988079548 0.0005132934610425383 206.6667196521539
44.58529398103555 0.0005129034770821889 206.71506725889805
44.621450041996106 0.0005123647657715914 206.78179264885924
44.62173729572031 0.0005123604858023103 206.78232248991986
44.6357091924217 0.0005121806900863917 206.80808910017637
44.649681089123085 0.0005120008943704731 206.83384666691907
44.68887810607751 0.0005114474022859754 206.9060556833439
44.728075123031935 0.0005108939102014777 206.97818659690972
44.74963263624244 0.0005105907654926221 207.0178238018128
44.79077689071496 0.0005100690134668702 207.09341351602848
44.80389967355463 0.0005099026029043778 207.11750627487217
44.831836533877585 0.0005095483344007065 207.16877074006703
44.84221676521831 0.0005094085046671529 207.18780935395537
44.86919184380107 0.0005090365930021168 207.23726009973072
44.896166922383834 0.0005086646813370808 207.28667472905906
44.90989879833327 0.0005084753567783867 207.31181576254696
44.923630674282705 0.0005082860322196925 207.33694743682196
44.94291374749607 0.0005080364190512913 207.3722235132472
44.96219682070944 0.0005077934069966806 207.40748249088162
44.99302003237936 0.000507402608884579 207.46380737391277
45.06970451242394 0.0005063531157679001 207.6037381690597
45.135103777249654 0.0005054580705354025 207.7228472429677
45.14828395989206 0.0005052776883909094 207.74682627039826
45.159363977644176 0.000505126048810687 207.76697779481924
45.18002935833401 0.000504843225287923 207.80454631398095
45.200694739023845 0.000504560401765159 207.84209379238192
45.224125712712606 0.0005042397287216808 207.88464069714828
45.2405155438847 0.0005040189463825052 207.91438603818125
45.26402092688613 0.0005037062855118825 207.95702257974585
45.31233738230334 0.0005030635959196632 208.04458097351068
45.34761603746149 0.0005025943308566149 208.10844184008113
45.38289469261964 0.0005021250657935663 208.17224310850634
45.403721782830026 0.0005018480306924016 208.2098808173551
45.40710510253906 0.0005018030268868582 208.2159930276825
45.44921814282735 0.0005012428530815513 208.29202738847988
45.47176128241751 0.0005009429916561749 208.33269373618765
45.48439311835501 0.0005007749671308336 208.35547010262752
45.497024954292506 0.0005006069426054923 208.37823882821775
45.50168394234445 0.0005005449702793893 208.3866346668583
45.56118882642852 0.0004997534558904131 208.49377542227597
45.58535564144452 0.000499431996868766 208.5372402562823
45.60478380627102 0.0004991735698127641 208.57216218866537
45.628950621287025 0.000498852110791117 208.61557657227326
45.68367200745477 0.000498124224917492 208.71377724099278
45.71436852150493 0.0004977159099877833 208.76880111823988
45.729811657733386 0.0004975104904709841 208.79646606862468
45.74842207610607 0.0004972777532490216 208.82979023435882
45.779815316928754 0.000496885157257295 208.88596822655853
45.816244097087115 0.0004964287784948071 208.95110161354728
45.850298853251665 0.0004959556532832213 209.01193335126953
45.871387127041814 0.000495662672357129 209.04957408501312
45.89433417565292 0.0004953523456153446 209.09050765063827
45.91728122426404 0.0004950519568427139 209.13141599084997
45.96377223259873 0.000494443365421277 209.2142207343441
45.99379122979111 0.0004940504011723645 209.26763319923143
46.02381022698349 0.0004936574369234522 209.32100319710509
46.039420849813354 0.0004934530857708777 209.3487401352152
46.06758788969781 0.000493078715036335 209.39875796026033
46.09575492958228 0.0004926871152655872 209.44873695008627
46.15144815597269 0.0004919128253587971 209.5474409354012
46.20468000723256 0.0004911992593307954 209.64164011267636
46.21861565483941 0.0004910212805086128 209.6662782954441
46.23773362053765 0.0004907071804080254 209.70006186731752
46.24616246263186 0.0004905722846357822 209.71494975670757
46.261945603026284 0.0004903970043354677 209.7428187535264
46.2777287434207 0.0004902163374585706 209.77067763800952
46.28919752902455 0.0004900218397018752 209.79091349269973
46.30066631462839 0.000489830582056994 209.81114138392712
46.315129016571575 0.0004896362322307908 209.83663970980405
46.33068297843138 0.0004894272180509992 209.86405067781928
46.3315885572301 0.0004894150488807545 209.8656462316669
46.34714251908991 0.0004892060347009629 209.89304481468352
46.367657996813456 0.0004889303476581329 209.9291652979767
46.38228325790829 0.0004887338133616285 209.95490276648906
46.407696447902254 0.0004883923108486125 209.99960017180578
46.433109637896216 0.00048805080833559666 210.0442663339168
46.5002799267239 0.000487148173820209 210.16217424904934
46.51199160615603 0.0004869907922416406 210.1827100949765
46.523346673316425 0.00048683820281970424 210.20261430353148
46.54263342466619 0.0004866186842264393 210.23640898120578
46.55079889244503 0.00048652574623145745 210.2507121042897
46.5563327466117 0.00048646276082453375 210.26040398199672
46.580933274030684 0.0004861709374764793 210.30347312553135
46.61610364794731 0.000485721041305757 210.36500037327198
46.653159375588096 0.00048524702786454537 210.42976424424631
46.69021510322889 0.00048477331386793596 210.494464901507
46.702698974609376 0.00048462840498212365 210.51624829698048
46.71276913113064 0.0004845115137456653 210.53381520019116
46.72283928765191 0.0004843946225092067 210.55137786579485
46.751257224612765 0.0004840647559592741 210.60091677741448
46.795236094792685 0.0004835332424004449 210.67751373757568
46.80818328638871 0.0004833599295650618 210.70004712964626
46.85216215656863 0.0004828380796409424 210.7765332639132
46.89661810841825 0.0004823105687020648 210.85376514722242
46.93130523482958 0.00048189897390184326 210.91396733214677
46.93585177951389 0.0004818450249488846 210.92185440142578
46.94946761449178 0.0004816834604880204 210.94546904216335
46.95994619793362 0.00048155912241494954 210.96363719416678
46.97698447227478 0.0004813569475492542 210.9931687648684
47.00348286310832 0.0004810425196617437 211.03907243186464
47.01156931062539 0.00048094656649137074 211.05307476552755
47.02116098543008 0.0004808327524086413 211.06967989955692
47.04291211797131 0.00048057465512647563 211.10732095946227
47.064663250512545 0.0004803165578443099 211.14494180929813
47.08940586017238 0.00048002375358074327 211.18771219513727
47.11414846983221 0.00047973237665128825 211.2304565634754
47.15504570669598 0.00047925075763597866 211.30105213217976
47.19740780115127 0.0004787518879865211 211.37410152959185
47.2368650036388 0.0004782872272791923 211.442073284679
47.27570776859919 0.0004778298023858079 211.50892209698324
47.28419302615854 0.0004777298772636292 211.5235168029745
47.310416900250644 0.00047740082829273627 211.56860181222973
47.33664077434275 0.0004770717793218433 211.61365575730534
47.36350548419687 0.000476779738422627 211.65978065698795
47.37031402640872 0.00047670629610126577 211.671465986834
47.39616743081145 0.00047642742083320555 211.7158211394148
47.41550216032399 0.0004761828546442629 211.7489743710278
47.43639412396484 0.0004759185909045578 211.78477865483686
47.45728608760569 0.0004756840167736907 211.82056417958114
47.48675164428022 0.0004753565512125618 211.87100547114153
47.50430160833729 0.0004751615096292235 211.9010322751876
47.5440636846092 0.00047471961366364406 211.9690169174001
47.563208972016966 0.00047448382568041807 212.00172790817854
47.58235425942474 0.0004742480376971921 212.03442264773363
47.61173978169759 0.0004739252508314173 212.08457526885306
47.65046137544844 0.0004734999113813105 212.15060973088603
47.67056324481964 0.0004732640798020277 212.18486683782305
47.67574564940399 0.000473200572785575 212.19369577078115
47.69152396029896 0.0004730072197902053 212.22056898008165
47.70790528542465 0.0004728175547826198 212.24845793374124
47.725505608452686 0.0004726568076082907 212.27841111128828
47.75698180953661 0.00047236932934014786 212.33195361017735
47.78634524252679 0.00047204239647946226 212.38186971694458
47.81088886062304 0.0004717562477568606 212.4235653372156
47.835432478719284 0.00047147009903425886 212.4652356742367
47.86744754274686 0.0004710971480705933 212.51955310561615
47.899462606774435 0.00047072991592245195 212.5738278823781
47.924184513224496 0.00047044634070286204 212.61570969084286
47.94890641967455 0.0004701627654832721 212.65756626143542
47.983309436506694 0.00046976814207215137 212.71577188733605
48.01771245333883 0.00046937351866103066 212.7739286387876
48.077601217892436 0.00046868655830894113 212.8750513051438
48.1716765228245 0.0004676074576615864 213.0335991662491
48.206150120562974 0.0004672120246447804 213.09160702967313
48.216874424086676 0.00046709934000657135 213.10964273926143
48.24019604252444 0.0004668542902343133 213.1488490976269
48.2617609203524 0.0004666067520485246 213.1850830496281
48.31839496182071 0.0004659566631404963 213.28014975285785
48.32720361610254 0.00046586280972314264 213.29492428891902
48.372244875298605 0.0004653829093930567 213.37042435257692
48.43302194608582 0.000464735348981713 213.47217810639043
48.49379901687304 0.00046412738172961043 213.57379450707532
48.530161902242234 0.0004637629005935094 213.63452788942368
48.56300813264317 0.00046341435842875233 213.68934558959393
48.57059090508355 0.0004633338951339094 213.70199476760325
48.603437135484484 0.0004630182398305808 213.75676368378666
48.625669175253975 0.0004628239237131124 213.79381373142698
48.63410410066445 0.0004627501993956906 213.8078665990695
48.65633614043394 0.0004625558832782221 213.84489519400165
48.686314774420524 0.00046229385910843485 213.8948015114569
48.716293408407104 0.0004620105650780783 213.94467840270167
48.76656023343404 0.00046152924703366416 214.02824054815517
48.81682705846097 0.0004610587883671136 214.11171657658053
48.89654016918606 0.0004603294928759709 214.2439206835309
48.935611509415835 0.0004599720290660242 214.30864402851088
48.93978714505831 0.0004599338261629006 214.31555817352915
48.959843204153906 0.0004597503332175687 214.34875960525883
48.96275839540693 0.00045972366212397684 214.35358440184632
48.96374777052137 0.0004597146103280621 214.35522180666916
49.00711781819661 0.0004593178176306941 214.42696707105736
49.01886815388997 0.00045921031377389276 214.4463944960554
49.03061848958333 0.00045910280991709137 214.4658173735104
49.05654995388455 0.0004588724234836201 214.50866536910019
49.07974884033203 0.0004586663509350005 214.5469799492102
49.10124185350206 0.00045847543142636427 214.58246180194294
49.14474029541015 0.000458089040691392 214.65422622954472
49.177534599304195 0.00045779773335649263 214.70829079410592
49.202544360690645 0.00045755696785129083 214.74949783889602
49.227554122077095 0.0004572913351932815 214.79068208687113
49.26053100585937 0.0004569410824596948 214.8449494520076
49.29350788964165 0.000456590829726108 214.8991752362668
49.36498068332672 0.00045585034077901817 215.0165617314195
49.37157781349288 0.0004557843727773192 215.02738724258427
49.38845691429244 0.0004556155902124499 215.0550777439035
49.405336015092 0.00045544680764758057 215.08275798919018
49.431161056227154 0.0004551885701542206 215.12508894215372
49.4387573214372 0.00045511261130186197 215.13753574270538
49.453129509819874 0.00045496889660717423 215.16107949588084
49.46417573716905 0.0004548584398591363 215.17916978317362
49.47522196451823 0.0004547479831110984 215.19725567799713
49.507318581607606 0.0004544270329953129 215.2497822742437
49.53941519869698 0.00045410608287952737 215.30227178540355
49.60386450608571 0.0004534447968566649 215.40755563151782
49.613130960464474 0.00045334320350759276 215.42268050886366
49.6625479992893 0.00045280141672807264 215.50328267984602
49.68087927553388 0.0004526004406405281 215.53315758865364
49.681130674282706 0.0004525976844147052 215.53356720687057
49.68432779947916 0.0004525626325337123 215.53877624641163
49.694125128851994 0.00045246137109520624 215.5547365192686
49.703922458224824 0.000452366551360387 215.57069333419625
49.71936297098795 0.0004522171162163839 215.5958343583924
49.74751052856445 0.00045194470076073765 215.6416442626357
49.75229288736979 0.0004518984165156667 215.6494247663987
49.7782908293936 0.00045164680529849335 215.69170733572543
49.813706936306424 0.0004513040439460865 215.7492695425904
49.85285845286316 0.00045091483690002195 215.81285137000265
49.8920099694199 0.0004505217094810439 215.87637806416953
49.91377068108982 0.0004503032062615958 215.91166272843134
49.94194444166289 0.000450020308464752 215.9573206268873
49.962732430961395 0.0004498115725255752 215.99099087880978
49.9835204202599 0.0004496028365863986 216.02464550961056
49.98664796398745 0.00044957143235735484 216.0297074819312
50.01872723890675 0.00044929733235029874 216.08161058672619
50.0475952502754 0.0004490506708487608 216.12829092339103
50.076463261644044 0.00044877984909563935 216.1749443703734
50.10704987307389 0.0004484718945261919 216.22434337315985
50.137636484503744 0.00044816393995674456 216.273708466514
50.146613416605526 0.00044807355769041534 216.2881903002082
50.1555903487073 0.00044798317542408606 216.30266921302274
50.17781852185726 0.00044776154698266866 216.33850859684082
50.20004669500722 0.00044754353010001175 216.3743303901366
50.22193056444327 0.0004473288901940359 216.40958027831036
50.24381443387932 0.0004471142502880601 216.44481325673806
50.274093148377204 0.000446783238805946 216.49353217709083
50.318301792277225 0.0004462763110558764 216.56459789000925
50.350504807498716 0.0004459661569270551 216.61631710600915
50.36431424895922 0.0004458367146266801 216.6384846451974
50.38370076828532 0.0004456545731609188 216.66959388874093
50.401852636469734 0.0004454495453453629 216.69870925683682
50.42000450465414 0.00044524506845200316 216.7278112450368
50.44642350263066 0.0004450128424711072 216.77014674454188
50.4760878731807 0.0004447520892981529 216.81765651449106
50.52028080350823 0.00044429377975717345 216.8883776903595
50.52393167932828 0.0004442559177912693 216.89421686264976
50.55957075132264 0.00044388631734600326 216.9511914797565
50.58586546381314 0.0004436506659953531 216.99319903339946
50.58691151989831 0.00044364243607124834 216.9948697184272
50.598607381714714 0.00044355041800792127 217.01354739147365
50.61030324353112 0.0004434583999445942 217.03222119009013
50.63557060294681 0.00044325960711382063 217.0725502307426
50.66963457054562 0.0004429637632436626 217.1268891422543
50.718652748001944 0.0004424705427669903 217.2050134189426
50.74695247941547 0.00044218579111481157 217.25007738489842
50.77525221082899 0.00044192661598619037 217.29511364348699
50.78274628533257 0.0004418666214014149 217.30703542574713
50.80449493189653 0.00044169251037284006 217.3416246132427
50.83761395348443 0.0004413818799926991 217.3942684208795
50.88372771686978 0.0004409493691526036 217.46750612689056
50.894779990249205 0.0004408457075189964 217.48504863934417
50.92984148025513 0.00044051685831250815 217.54067203197246
50.95581443044874 0.00044029898432348323 217.58185132679142
50.98178738064236 0.00044008336808186286 217.62301035537408
51.01202813042534 0.00043981380936822527 217.6709061060545
51.04226888020833 0.0004395284949011034 217.71877165312912
51.057009754379585 0.00043938941816890395 217.74209248618328
51.08950769126415 0.00043910258595116045 217.79348100604957
51.10845355477598 0.0004389538654041582 217.82342497387907
51.1273994182878 0.0004387977482343278 217.85335854596377
51.17801845994261 0.00043837039602915624 217.9332810854627
51.22197846353054 0.00043799926287731253 218.0026264694925
51.265938467118474 0.00043762812972546883 218.07191311946943
51.359243258833885 0.00043685999944594056 218.21878219841932
51.424589458174175 0.00043633050219396487 218.3214896234673
51.42837436040242 0.0004362980249171508 218.32743468804935
51.45645579444037 0.0004360495996181346 218.37152887814713
51.48861991882324 0.00043576505637840516 218.42200295720883
51.52496747963958 0.0004354435039373116 218.47900230824246
51.560072720249494 0.0004351612305934678 218.53401532786975
51.59150834123293 0.0004349084638356664 218.5832474539276
51.606401238640146 0.0004347642349625792 218.6065609572335
51.61139985329575 0.0004347131400403516 218.61438408546243
51.67480210959911 0.0004340650538048492 218.71353258135292
51.717384056184024 0.00043366973295204083 218.78004228676411
51.77117353830072 0.0004331779099464309 218.86397140117816
51.807590397397675 0.0004328502422517974 218.92073984652484
51.84375728997919 0.0004325293129772021 218.97707640747402
51.8614149047931 0.0004323740661801503 219.00456624277075
51.879072519607014 0.00043223928206934857 219.03204685981018
51.916903876596024 0.0004319505077436019 219.0908951102106
51.94442543811268 0.00043174043015180996 219.1336813321122
51.968997544580034 0.0004315356514917096 219.17186385333216
51.99356965104739 0.00043131809075168815 219.21002769456845
52.0364688053396 0.0004309382628453381 219.27660981760278
52.07587934878137 0.0004305937927014089 219.33772602130566
52.14552891353766 0.0004299953026392131 219.4456174019697
52.20796695007218 0.00042945878034363684 219.54221012774917
52.23116025010744 0.00042925948319613564 219.57805984634683
52.25435355014271 0.00042906018604863433 219.61389292445378
52.25490352100796 0.00042905546021727414 219.6147424139418
52.2790897355477 0.00042884763107871717 219.6520913847385
52.313582707709735 0.0004285929733979635 219.70532759955995
52.314017198880514 0.0004285897655991881 219.70599798855727
52.342020399305554 0.0004283830211632369 219.74919435382898
52.34592023564709 0.00042835422911616743 219.7552083969438
52.346181203391815 0.00042835230242106243 219.75561082793237
52.36275495244397 0.0004282299403214675 219.78116503037313
52.37859335614575 0.0004280967138485431 219.80557815542193
52.4053871311744 0.0004278675748315473 219.84686028167215
52.436271343032516 0.0004276034546044315 219.89441726899298
52.46283908188343 0.0004273762486374639 219.93530404845438
52.509260367618666 0.0004269860514278337 220.00669312206932
52.553870900472006 0.0004266142239453147 220.0752363357
52.59953327178955 0.00042623362942005615 220.14533383534393
52.63740881529119 0.0004258798492623821 220.20342750537824
52.67418523205651 0.00042552245827186225 220.25978825235254
52.697643659909566 0.00042530621537301133 220.29571463785337
52.69886842939589 0.00042529759615370587 220.29758986632132
52.70386287914382 0.0004252624481048943 220.3052364092389
52.72231604463524 0.00042513258539845947 220.33348287375426
52.747564266986316 0.00042488957325599385 220.37211366099135
52.77281248933739 0.0004246465611135282 220.41072235997984
52.81542183028327 0.00042423644957821605 220.47582898210615
52.849119336009025 0.0004239373971645097 220.52727539960884
52.90804239783022 0.00042346624156021747 220.6171523101946
52.94147004942099 0.0004231989501992709 220.6680959624741
52.96378716362847 0.00042302049997782116 220.70208927947965
52.97428246392144 0.0004229300231240966 220.71807058807096
52.98477776421441 0.00042283402211198523 220.7340483738081
53.015196957588195 0.00042255577630005264 220.78033731016552
53.04794712172614 0.00042227724599528516 220.8301404664343
53.06918264071147 0.0004221152356426283 220.8624164690691
53.09041815969679 0.0004219353778087186 220.89467940415685
53.13748156865437 0.0004215157170848682 220.96613163502332
53.17382286283705 0.0004211916646169286 221.0212567733863
53.21016415701972 0.00042084935476831026 221.07633832210516
53.25772299872504 0.0004203908577742048 221.14835346029318
53.305681480831566 0.00041998058162155173 221.22089874984354
53.32105422761705 0.0004198522314247575 221.2441377167623
53.361481753455266 0.00041949430248410327 221.3052165833986
53.401909279293484 0.0004191552562158911 221.36624473146497
53.43784540726079 0.0004189088584428948 221.42045493414952
53.46144325170252 0.0004187057280389483 221.4560335518346
53.48274235261811 0.00041851929683708254 221.4881314043636
53.518608368105355 0.0004182053613146432 221.54214936754968
53.554474383592606 0.0004178914257922039 221.59612679611706
53.5758900601334 0.0004177218909115042 221.62833820022374
53.5973057366742 0.0004175576204785587 221.66053673673048
53.631751799715886 0.0004172933995617762 221.7122999322906
53.677642875909804 0.000416941388877437 221.78121101032238
53.72353395210372 0.0004165612137766411 221.85006160692558
53.734249720705876 0.00041646273637251715 221.86612929232732
53.74516407542758 0.00041636243397139336 221.88249084112186
53.784607021742396 0.0004159999551695177 221.9415863261747
53.78835039284494 0.000415965553767011 221.94719216633473
53.80556299885114 0.0004158073707359442 221.9729627296797
53.822775604857334 0.00041564918770487733 221.99872349115276
53.85011709782812 0.00041539792068404075 222.03962321476308
53.8774585907989 0.0004151488488814993 222.08049831435466
53.88599169274171 0.0004150799326754739 222.09325028264664
53.909894717203244 0.000414886883797181 222.12895997345618
53.933797741664776 0.00041469383491888793 222.1646530522383
53.95633582505915 0.00041451180976449125 222.19829272298603
53.99996649709013 0.0004141594337583376 222.2633725928318
54.04359716912111 0.00041377228850234676 222.3283943842202
54.06785963131322 0.00041355080789902193 222.36452559584498
54.092122093505324 0.00041334394623229455 222.40063810072112
54.1001415314277 0.000413282315795671 222.41257044110912
54.15754676116837 0.0004128411490446298 222.4979332942371
54.17741114232275 0.00041266714226688157 222.52745007465757
54.19727552347713 0.0004124899770159905 222.556954298611
54.22503846347332 0.0004122423665723693 222.59816888883333
54.250416423678395 0.0004120253671041409 222.63582170957176
54.257154259483016 0.00041197222934189035 222.64581523848662
54.29641641669803 0.0004116625893868612 222.70402306201984
54.33567857391304 0.00041135294943183206 222.76218711987573
54.373816540175014 0.00041104311663922664 222.81864324403497
54.411954506436985 0.00041072984707260957 222.87505659325205
54.455540023313624 0.00041037183070936304 222.939475247114
54.49686208718352 0.00041007478894387455 223.00049983282847
54.514482334322395 0.00040994812660350956 223.02650804440515
54.53579500555992 0.0004097949214414538 223.05795568975316
54.58348076012399 0.0004094521345765731 223.12827523502625
54.63950402723418 0.00040903974151393677 223.2108134952294
54.699842262268064 0.00040855119060171323 223.2996110841118
54.746778846316865 0.0004081711511302102 223.36861256641882
54.793715430365665 0.0004077911116587072 223.43754983280928
54.84953076812956 0.0004073987988282037 223.51945001316128
54.89707662079069 0.00040707306827540544 223.58915458006317
54.93432596127192 0.00040682835918021934 223.64372570456416
54.97157530175315 0.00040658299240797975 223.69826397006005
55.00461074537701 0.0004063103008207542 223.74660169306927
55.03764618900087 0.0004060380362990473 223.79490701091822
55.07602194600635 0.00040576325300534607 223.85098329114538
