Repository: vit-smilauer/FitHydrationModel

Fitting affinity and exponential hydration models from isothermal experimental data.

See experimental data at https://doi.org/10.5281/zenodo.15212785

Run e.g.: python3 FitHydrationModel.py '105-CEM I 42.5 Rsc Mokra-306.csv'

The results will give parameters for affinity and exponential models.
Fitted parameters affinity: [7.85280910e-01 2.67087623e-03 6.89525286e+00 8.49900000e-01] 500.0 38300.0 DoH_max: 0.6661 Time_max: 307.24
Fitted parameters exponential: [30.3268329   0.67030343  0.8499    ]

The script will create two files, containing prediction of fitted models, e.g. 105-Fit-aff.csv and 105-Fit-exp.csv.

File: 105-CEM I 42.5 Rsc Mokra-306.csv (part 8 of 18)
"Released heat up to 45 minutes (J/g of binder): 12.0 estimated" 
Qpot 500 J/g AEn 40000 J/mol B1 2.28E-04 1/s B2 7.05E-04 DoHinf 0.850 Eta 6.970 DoH1 0.000 p1 0.000
"Notes: "  
"Column values are in W/g or J/g per normalized binder mass"  
117.31988486117787 0.00014706667285372231 280.38855772893896
117.33594754258792 0.00014700143742671693 280.39706006920187
117.3548255426354 0.00014692476813578926 280.4070477992625
117.36975749757555 0.00014690182950034592 280.4149451291915
117.37009928107263 0.0001469018703485253 280.4151258802523
117.38875535753039 0.00014690410002539495 280.42499216021696
117.39892420450848 0.00014690531535290226 280.43037002559123
117.4149501524369 0.0001469072306905399 280.4388455498057
117.42808259533511 0.0001468445705565954 280.4457893715667
117.43947382390499 0.00014679021845215358 280.45181012136254
117.45086505247487 0.00014673586634771175 280.45782864226425
117.46408386011919 0.00014667279413304473 280.46480996502356
117.4773026677635 0.0001466118260443527 280.47178833638606
117.49701868474484 0.00014661423139611412 280.48219458625624
117.5031891866525 0.0001466149841966238 280.4854514548378
117.52102849324545 0.0001466171605899377 280.4948673594786
117.53081860012479 0.00014661835498182976 280.5000348121475
117.55132141113282 0.0001465531555270468 280.5108543242787
117.57182422214085 0.0001464590739816481 280.5216679581351
117.59098002115886 0.0001464063091998357 280.5317660848903
117.61013582017686 0.00014637681752031033 280.54186137540665
117.62270307752821 0.0001463574693570742 280.5484833362204
117.63527033487956 0.00014633812119383812 280.5551044216821
117.64996513717705 0.00014631549752778072 280.5628452984058
117.6633695595132 0.0001462907330720928 280.5699052898935
117.7900195290645 0.00014605065351434626 280.636550339771
117.79402686278026 0.00014603146918638855 280.6386571867395
117.79605634762181 0.00014602175342385236 280.63972407839833
117.80348958055178 0.00014598616827212073 280.6436310916172
117.80382866753473 0.00014598454495937755 280.64380929786006
117.80823025173612 0.00014596347323417514 280.6461223586722
117.81429538302952 0.0001459344376019837 280.6493090771485
117.82036051432293 0.00014590540196979224 280.65249516164704
117.8291652086046 0.0001458728337131938 280.65711939434084
117.83849577301079 0.00014586785671319056 280.6620191838843
117.8531098951896 0.000145860061419898 280.6696932092737
117.87595832354494 0.00014584787387978272 280.6816903314224
117.90624263399178 0.00014583171997883623 280.69759029909096
117.94559374762906 0.00014570070893061814 280.7182401254211
117.95193756752545 0.00014567587169602754 280.7215673184103
117.97563872668479 0.00014558307725045288 280.7339930328803
117.9940577296416 0.00014551096342868054 280.74364402447304
118.01195529513889 0.00014544089113152867 280.7530172182454
118.01408931937483 0.00014543253602980198 280.7541345339431
118.03161804199219 0.0001455390328451133 280.7633151817997
118.04071078830296 0.00014552607180433794 280.7680790278814
118.05509151882596 0.00014549717510322515 280.7756122562829
118.08375908606583 0.0001454395703716133 280.7906250639671
118.10401391632027 0.00014539887022950186 280.80122865380963
118.12071659372913 0.00014536530779843518 280.8099704262914
118.13044067104659 0.00014534917838522892 280.8150589005451
118.1571623286936 0.00014532401737996946 280.82903998586903
118.17282656073571 0.0001453092680021426 280.8372345708675
118.22023872587417 0.0001452646248983289 280.8620326981787
118.22883002108998 0.00014525653536934209 280.86652541367647
118.22978403780196 0.00014525563707104696 280.86702428991805
118.23238453984261 0.00014525318844879506 280.86838413374653
118.23251613901722 0.00014525306453554208 280.86845294843613
118.23690233018664 0.0001452489345155957 280.8707465035814
118.2373230297698 0.00014524853838656192 280.87096648547976
118.25024529404111 0.0001451810777761793 280.8777219003338
118.26143130885231 0.00014512268124666487 280.88356711620054
118.26363820175331 0.00014511116017427194 280.88472004320823
118.27209520651235 0.00014517280116262214 280.8891389223247
118.27740607890819 0.00014517960520293513 280.8919145665688
118.29536243538062 0.0001451283854681342 280.9012977393499
118.31331879185306 0.00014507716573333322 280.9106776011397
118.36935152543916 0.00014491733476991605 280.93992613339833
118.3948234498501 0.00014484467720070373 280.9532115663173
118.42029537426102 0.00014480760389839814 280.96649196813456
118.44852718777128 0.00014478211263623447 280.9812081253036
118.46823949178061 0.00014476431386786383 280.99148185423496
118.49390274471708 0.00014466654840825132 281.00485178160216
118.51956599765354 0.0001445596402981102 281.0182122543081
118.55004376517402 0.00014447284844484697 281.0340685713041
118.56569640053644 0.00014445853754866872 281.0422091390376
118.58134903589885 0.00014444422665249045 281.05034890035944
118.60564927895864 0.00014442200941893949 281.06298403590637
118.62409401840634 0.00014435988055662018 281.07257174799844
118.64253875785404 0.00014428411997694415 281.0821548820878
118.6606985754437 0.00014420952969545478 281.0915850677847
118.67885839303335 0.00014413493941396534 281.1010103771163
118.69761993885041 0.00014409488652134068 281.11074412386955
118.73019656572077 0.00014407734495459925 281.1276419465361
118.75461370964845 0.00014406419703226993 281.1403060148401
118.7726247858339 0.00014400743656605482 281.14964527909143
118.78920083224774 0.00014391277964071332 281.1582359210526
118.80577687866159 0.00014386952972030703 281.1668224483033
118.83146589272553 0.00014386796348650927 281.1801274948208
118.85023867918386 0.0001438243186656327 281.1898489092222
118.86715057154497 0.0001437850002344332 281.1986041413401
118.89028228541216 0.00014377119652437612 281.2105771431356
118.91203951299191 0.0001437898995182 281.221838901113
118.93379674057167 0.0001437603805107593 281.2331002355028
118.95437490476503 0.0001436553945226276 281.2437463157215
118.96913548588753 0.00014367428807655937 281.25138039128154
118.98727189309068 0.00014370461053215216 281.2607620285897
118.99342909071181 0.00014371490481752809 281.2639474863508
119.0080450100369 0.00014373646632304837 281.27150994524163
119.0209626241525 0.00014370741874027094 281.27819350577846
119.0355785434776 0.0001436745522122369 281.28575413884374
119.06241924511062 0.00014361419605857638 281.2996339956785
119.08324732687738 0.00014356736036401233 281.31040058936884
119.10407540864415 0.0001435205246694483 281.3211636712675
119.12119309107463 0.0001434820324763152 281.33000674480144
119.1328745757209 0.00014349321577259355 281.33604087932275
119.15074594636759 0.0001435231340210401 281.3452737553466
119.16173242708048 0.00014354152635736504 281.3509506499849
119.17380883163877 0.00014356174332219996 281.3571915654073
119.18452592690787 0.0001435587934006763 281.36273034206965
119.20176371309493 0.00014348849547284542 281.3716368496938
119.21609302149879 0.00014343005869464723 281.3790372697028
119.23042232990265 0.00014337162191644905 281.3864346752208
119.25611265871261 0.00014331112017770226 281.39969162825616
119.28186929543814 0.0001433182363709839 281.41298032303683
119.30471788671282 0.00014328268082103011 281.4247674920254
119.31848538345761 0.0001432070647113573 281.43186713597566
119.33044305218591 0.0001431413888367411 281.4380304438828
119.3404073466195 0.00014308666130023468 281.44316415290285
119.34957218223148 0.00014305671770295365 281.4478845755569
119.35873701784347 0.00014304537051919162 281.4526043170491
119.3686219326655 0.00014303313178958357 281.457694467979
119.37850684748756 0.00014302089305997544 281.4627841833853
119.39133386452993 0.00014300501164915037 281.469388129863
119.40416088157231 0.00014298913023832525 281.4759913429806
119.42325469599831 0.0001429638238064774 281.485819221731
119.44304510805343 0.00014289247856113656 281.49600220695334
119.46283552010854 0.00014282113331579572 281.50618010914917
119.48383521450891 0.0001428160858018144 281.5169770389087
119.4988421148724 0.00014281045916877806 281.5246925032915
119.49971978081598 0.00014280243243216438 281.5251437141659
119.5017910068565 0.00014278348993357885 281.5262084375645
119.50226531485717 0.00014277915212666833 281.52645223792695
119.50416761471166 0.00014276175455074083 281.52742996989235
119.52025949617227 0.0001426145854654538 281.5356960059157
119.53104369620483 0.00014261328176551276 281.54123272379087
119.54069535798497 0.00014261250951626346 281.546187948954
119.55217929217551 0.00014261159066314161 281.5520838395868
119.55967254141967 0.000142610991112905 281.5559308785984
119.5706255714761 0.00014261011473851154 281.5615541422196
119.58037013934718 0.0001426093350556554 281.56655695473563
119.59011470721828 0.00014260855537279928 281.5715597399
119.60036454445786 0.0001426077352623049 281.57682189690274
119.61061438169745 0.00014260691515181057 281.5820840236439
119.62667103588582 0.00014260563042598555 281.59032723023006
119.63826179431545 0.00014260470302563728 281.5962776775681
119.64075099726519 0.0001426045038594053 281.59755557604643
119.65091409676606 0.00014256779548099086 281.602772398062
119.66107719626692 0.00014253108710257642 281.60798787702225
119.67883184360134 0.00014246695860389245 281.6170959486488
119.69362459533745 0.00014241352825732607 281.6246814480187
119.70580095748107 0.0001424237785190592 281.63092435597747
119.7179773196247 0.00014244966583455506 281.6371680559799
119.73473218209215 0.00014246119727985438 281.64576061216843
119.74436077263621 0.00014243406531866374 281.65069826386514
119.76457664953338 0.00014237709993158044 281.6610621372853
119.7906794689099 0.00014230354600081046 281.67443787875067
119.80984507044157 0.00014231603901835425 281.68425670874893
119.83419950498475 0.0001423664037750009 281.6967366126024
119.85244069218636 0.00014227506206659056 281.7060825694772
119.8709169514974 0.00014216284165551545 281.7155421967179
119.88735694885254 0.00014218019573719246 281.7239564745267
119.90090419345432 0.00014225982839296034 281.73089255597324
119.91390920850966 0.00014226640014469756 281.7375530381676
119.926914223565 0.0001422188067119461 281.74421256008435
119.94311523298423 0.0001421595171494951 281.75250554871064
119.95231987708145 0.0001421258316360237 281.7572156905344
119.96581329206626 0.0001420926908472308 281.7641188317808
119.98672641085254 0.00014204299226795565 281.77481472570713
120.01359478599495 0.0001420057802114492 281.78855219786703
120.03667272534636 0.00014204268396228153 281.80035165367934
120.05975066469776 0.0001420344748831798 281.81215230147666
120.06165852586429 0.0001420246809447437 281.813127803255
120.06513454861111 0.00014200683690379233 281.81490494328534
120.08224382824369 0.00014191900701640453 281.82364892327075
120.09398360146417 0.00014189301836251133 281.8296463231381
120.10998494466146 0.00014191727412660992 281.83782074574555
120.11770365397136 0.0001419289745938681 281.8417644137742
120.12542236328126 0.0001419406750611263 281.8457084069278
120.1325574239095 0.00014195149079986114 281.8493544649954
120.13688556955921 0.00014195805165407 281.85156630832734
120.15290338165231 0.00014192251471419875 281.8597511703515
120.1689211937454 0.00014186491844981892 281.8679333471533
120.18954841474692 0.00014179074784104168 281.8784651977638
120.20739480621286 0.00014172657643766125 281.88757276784537
120.20843095620474 0.00014172418060713946 281.88810142334466
120.20937981360488 0.0001417256809205708 281.8885855396423
120.21096669316292 0.00014172819006126418 281.8893951925186
120.23978105134435 0.00014177375072042085 281.90409926015883
120.25308281593853 0.0001417444241547255 281.9108875857955
120.26465180940099 0.0001417038792901013 281.91679016662056
120.27546350916228 0.0001416659884481192 281.92230484449703
120.2822824924522 0.00014164209053900014 281.92578221599877
120.29309419221349 0.00014160419969701802 281.93129448892614
120.29841435551644 0.00014158555457446722 281.93400639725536
120.31154223773216 0.00014154340253358095 281.9406967877367
120.33125147302945 0.00014150615498303838 281.95073843033055
120.34924417085118 0.0001414721514353917 281.95990320801405
120.35931712587674 0.0001414531150346502 281.9650330162866
120.36939008090232 0.00014143407863390873 281.97016213424905
120.38295931511456 0.00014140843478068358 281.9770704556065
120.40435062845549 0.0001413680083504939 281.98795858270734
120.4273362309403 0.0001413245689487419 281.9996547292803
120.45698842379782 0.00014126853067351214 282.01473783844267
120.48490791890357 0.00014121576694171904 282.0289341125792
120.48543253441652 0.00014121477549570202 282.0292008139782
120.49339443491566 0.00014119972867695016 282.03324821510535
120.50135633541478 0.00014118468185819828 282.0372951849479
120.51601867477099 0.00014115697219732083 282.04474680541097
120.52853081398541 0.0001411333260978779 282.051104505331
120.5429947527912 0.00014110599138480624 282.058452631321
120.55528440468842 0.00014108276575360915 282.0646950341912
120.58115826706091 0.0001410909274691541 282.07783669613764
120.60703212943342 0.00014109908918469907 282.09097911831446
120.63031955924299 0.00014109090512915838 282.1028077817484
120.65350789388022 0.0001410246736029122 282.11458300455126
120.66850958930122 0.00014102706058693735 282.122199262128
120.66927838994397 0.00014102843508060007 282.1225895821314
120.67829209930368 0.00014104455016389125 282.1271661251644
120.6864006198115 0.00014105904691302494 282.13128352220843
120.69624945607451 0.0001410081265008047 282.1362839823395
120.70609829233753 0.00014093789105093908 282.14128229463086
120.71647284474638 0.0001408959524234942 282.14654531459433
120.72684739715524 0.0001409156108135577 282.15180791849235
120.76139929877388 0.00014098108204862274 282.16934003872944
120.7748332892524 0.0001409942334116556 282.17615853539496
120.7882672797309 0.00014097643753318054 282.1829769197506
120.79283684624566 0.00014097038427219975 282.18529599431116
120.81020965576172 0.00014094737067788378 282.19411186053185
120.82758246527779 0.00014092435708356777 282.2029262874337
120.84728275722928 0.00014089826029556934 282.2129198655473
120.85886861165365 0.00014088291262521812 282.21879628171547
120.89757247646651 0.00014083164198632462 282.238422477383
120.91722753458554 0.00014080560511915065 282.2483865510116
120.93688259270456 0.00014079143717682445 282.2583492022301
120.95529398322105 0.00014080319974309582 282.2676813901199
120.97368365539445 0.00014081494843407353 282.2770033478814
120.99207332756785 0.00014082669712505127 282.2863260834394
121.02926072862414 0.00014085045520399663 282.3051807976571
121.0318383497662 0.00014085210198018546 282.306487818098
121.03225206163195 0.00014085236629011 282.3066975981641
121.03683705151082 0.0001408552955228182 282.30902252636486
121.04034671141042 0.00014085753775471924 282.31080221558636
121.05014078557492 0.00014079044195163361 282.3157674817491
121.05993485973941 0.000140723346148548 282.3207303822033
121.0710759119855 0.00014072909146124727 282.32637459956527
121.07889587183794 0.00014073312412473868 282.3303364413718
121.10033389343157 0.00014074417946627996 282.3411982110943
121.12970812837283 0.00014075866216320008 282.3560822861863
121.13035181946225 0.0001407582339821087 282.3564084640379
121.14447855631511 0.00014074883692550316 282.36356666140114
121.14575746648842 0.00014074798619886922 282.36421467787267
121.15780050708189 0.00014073997520982494 282.37031662557513
121.15848724166553 0.00014073951839634971 282.3706645686402
121.16654703497888 0.00014078735818336209 282.37474885582753
121.18106011284722 0.00014088062405092958 282.3821070206741
121.19301157633464 0.00014087490038145728 282.3881683242268
121.21912539813255 0.0001408043399317852 282.4014086229011
121.24244215872554 0.00014080102961617943 282.41322764787134
121.26709216448997 0.0001408754082603657 282.4257256343426
121.28613762550884 0.00014090348128120822 282.4353855302847
121.30618148605029 0.00014084285243996976 282.4455506418828
121.32595094482105 0.00014079569080718024 282.45557275670694
121.3457204035918 0.00014080373104189512 282.4655934793951
121.36709427105056 0.00014081242378928522 282.4764280868568
121.39013060265118 0.00014081293039989423 282.48810579394006
121.39683430850506 0.00014078962275080359 282.4915037991713
121.41085505028566 0.00014074087500790805 282.4986088787137
121.42487579206626 0.0001406921272650125 282.5057114977298
121.44245006846057 0.00014071408373530413 282.51461341668596
121.45818223178387 0.00014074714775293905 282.52258380599926
121.47391439510717 0.00014078021177057397 282.5305560679193
121.50173422356447 0.0001407365735768956 282.54465321553647
121.51502722647456 0.00014067796691113704 282.55138673528666
121.52173454933697 0.0001406483954266658 282.5547832394221
121.52844187219938 0.00014061882394219452 282.5581790295137
121.54357265896267 0.00014055211478937945 282.5658368370461
121.55407857259115 0.0001405207202562852 282.57115210551706
121.56809651692708 0.00014051578763394466 282.5782433029402
121.57754014756945 0.00014051246461721937 282.583020371566
121.60097239600287 0.00014050421929755324 282.5948731065186
121.62440464443631 0.00014049597397788711 282.60672514592824
121.6443776765797 0.0001404889458843095 282.6168269634334
121.6505566072464 0.00014044756364009725 282.6199515604188
121.6697482305103 0.0001403190312963028 282.629650620506
121.6830778169632 0.00014030459857479534 282.6363836949892
121.70426817205218 0.00014029438713228433 282.64708648084974
121.71502939436171 0.00014028070412990828 282.6525212765266
121.72540631963147 0.00014022099853698678 282.65776061789853
121.73693660663234 0.00014015465686023323 282.6635796790932
121.7484668936332 0.0001400883151834797 282.6693959865089
121.75490732828777 0.00014009561287667199 282.6726440978128
121.76677450391982 0.000140113467633886 282.6786296204826
121.77864167955187 0.00014013132239109997 282.68461590594035
121.79082649230958 0.00014007513799244538 282.69076157979623
121.79833550069068 0.00014002791837864273 282.6945475129524
121.80706386711863 0.0001400254838374246 282.69894744863745
121.82077470289337 0.00014003103719489366 282.705859104779
121.83736505124304 0.00014003775685344952 282.7142226947182
121.85577108422916 0.00013998576988396249 282.72350011480427
121.88033436894418 0.00013984211070974003 282.7358724002283
121.8935865255197 0.0001398076648016333 282.7425431329288
121.90683868209521 0.000139830609803484 282.749213591288
121.9247733880414 0.00013986166224832806 282.75824274886645
121.9387926378515 0.0001398163489655529 282.7653003254965
121.95281188766162 0.00013975597583474282 282.77235523516697
121.95640496148003 0.00013974050245930633 282.77416288782825
121.98157209330135 0.0001396321215857116 282.7868187016102
121.99723062872887 0.00013956468896125137 282.79468796527874
122.00997729976973 0.00013955969368798456 282.80109219731196
122.02272397081057 0.00013955834945236607 282.8074962838914
122.0380189189646 0.0001395567364811028 282.81518057527444
122.050283526712 0.00013955544308280862 282.8213423377942
122.0605450284481 0.0001395322730964554 282.82649728414555
122.06910052975019 0.00013949217115722474 282.83079423333857
122.07765603105227 0.0001394520692179941 282.8350899473997
122.0780582668384 0.0001394501838305128 282.8352918794403
122.09727010091146 0.00013936013278904782 282.8449335030137
122.10769660101997 0.00013934260825092457 282.85016411250115
122.12619788057275 0.00013951985626611764 282.8594508748442
122.13834296113916 0.00013944205959971005 282.86554930174185
122.16176532374489 0.00013929202504702406 282.87730080118394
122.17982335461511 0.00013922579914254953 282.8863538714248
122.20287675698599 0.00013921309776326857 282.8979080064917
122.22593015935686 0.00013919498376121375 282.90946086283975
122.24937030421364 0.00013916704718911884 282.9212055862303
122.25471132066515 0.00013916068162729873 282.9238813815916
122.25673552970092 0.0001391582691225122 282.9248954579145
122.26281905929248 0.0001391510186142895 282.9279430429321
122.26381008625032 0.00013914983748267856 282.9284394895035
122.26534068902335 0.0001391425470164037 282.9292062086753
122.28711720287801 0.00013899462581188493 282.94010855307096
122.29345648593373 0.00013898068101475043 282.9432804485454
122.30728640887473 0.000139041912307663 282.95020150442014
122.31449099871848 0.00013907381026927277 282.95380818189864
122.3280610467328 0.0001390480056586142 282.96060160941136
122.3501863374975 0.0001389570633680608 282.97167330678667
122.3750491821766 0.00013885486882206198 282.98410625764274
122.39991202685569 0.0001387596566518026 282.9965303739323
122.42540973888504 0.00013871378363225644 283.00926526210935
122.45090745091439 0.00013866791061271027 283.0219959395211
122.46719642440479 0.00013863860506566934 283.0301266087898
122.50101486855084 0.00013857776218896155 283.04700165600804
122.53483331269689 0.00013851691931225372 283.06386929582516
122.56362768186463 0.00013846511526575218 283.0782252371468
122.59242205103239 0.0001384133112192506 283.09257580847503
122.62704068673982 0.00013835102871521103 283.10982197542484
122.66165932244725 0.00013828874621117141 283.1270603802875
122.69378838155005 0.00013823094271278195 283.1430521516588
122.7166544907623 0.00013818980421872296 283.154429352237
122.73930891109838 0.00013815180346425478 283.16569799832325
122.74060444653034 0.00013815033747672346 283.1663423249076
122.76399223897192 0.000138123872579463 283.17797292389474
122.76488661024307 0.00013812286053679746 283.1784176447501
122.77289769490561 0.00013811379544298542 283.1824009641784
122.77410793728299 0.0001381124259704173 283.1830027054004
122.78067064073352 0.00013810499981965925 283.18626562489635
122.78868172539606 0.00013809593472584723 283.1902484292233
122.799403531154 0.00013808380226449843 283.195578491113
122.8133254468441 0.00013806804865845255 283.2024987041282
122.81615681171418 0.00013806484477417913 283.2039060034813
122.83035447491541 0.0001380487791408408 283.210962306309
122.84455213811663 0.0001380327135075025 283.2180177879967
122.86114912297991 0.00013801393287652427 283.2262645636176
122.87555785993736 0.00013799762839869959 283.23342312398813
122.89063021202882 0.0001379805729946647 283.2409104771059
122.91456500636207 0.0001379534891271059 283.25279844215345
122.93930559794109 0.00013792549344448913 283.2650841787729
122.95260889689128 0.00013790871164184095 283.27168928757663
122.97184657626683 0.0001378813113876465 283.28123929564504
122.99108425564236 0.0001378539111334521 283.29078740609117
123.0226431924767 0.00013780896169467177 283.30644673503525
123.0442499938276 0.00013777818709666612 283.31716493723707
123.06585679517852 0.0001377474124986605 283.32788074565264
123.07907865458066 0.0001377486555528882 283.33443737215237
123.12636284583145 0.00013777813584968553 283.3578878828513
123.14293551835749 0.00013778846842156352 283.36610825801637
123.15950819088353 0.00013779880099344153 283.3743292496394
123.19264276643595 0.0001378194594227326 283.3907677389715
123.2354849956433 0.0001377921922210622 283.41202181056497
123.26058863911365 0.00013768648878282184 283.42446974402986
123.28569228258398 0.00013763466489898716 283.4369105593772
123.31412650194433 0.00013765214193409118 283.4510001771917
123.33443391568132 0.00013766462384464604 283.4610639258402
123.35744884047244 0.0001376570047884594 283.47246963767765
123.37670513629914 0.00013758312486687922 283.48200982732567
123.39117210441167 0.0001375276199826961 283.48917386039733
123.41459609190623 0.0001374999968621368 283.50076989862106
123.43449445565543 0.000137541096910645 283.51062106053485
123.4559801530838 0.00013752377544336863 283.52125898965187
123.4859477408727 0.00013737929086897336 283.53608771684355
123.50286459234026 0.00013738474944526005 283.54445437326905
123.51046657986112 0.0001374154683453625 283.5482146233565
123.52457207573785 0.00013747246729695824 283.55519399851346
123.52555823485056 0.000137475182083629 283.55568205434736
123.52807006557784 0.00013746162004046804 283.5569251248211
123.54279975043403 0.00013738209054845284 283.5642121750561
123.55083930121528 0.0001373386828723277 283.56818771195157
123.5718846681383 0.00013723305825722002 283.57858894542136
123.59293003506131 0.00013726315283951764 283.58898731768807
123.6173289298349 0.00013729804292004797 283.6010454991917
123.63199550833967 0.00013721702589336061 283.6082926534452
123.64666208684444 0.00013713600886667326 283.6155355300254
123.66522271679509 0.00013714163550738572 283.6246989085751
123.679641456604 0.00013714600653728324 283.6318176964333
123.69176354726156 0.00013714968133975467 283.6378027633851
123.70631844838461 0.00013710531319305032 283.64498792117536
123.72481553680367 0.00013702383426761152 283.65411498511725
123.74700012207032 0.00013692611206788584 283.66505442381515
123.77238727145725 0.00013691561592516882 283.6775681333576
123.79581648985545 0.00013692230612007426 283.68911658862396
123.8169002283944 0.00013687950837035397 283.69950756718674
123.82690534306897 0.0001367780164214934 283.70443592203753
123.8356265887287 0.0001367427593449789 283.7087297174188
123.85312260448933 0.00013672136420289226 283.7173418761268
123.86643488069376 0.00013670508518001141 283.7238937472752
123.88115922219224 0.00013668707940185014 283.73113968254495
123.9052431946993 0.00013665762812443654 283.7429894901028
123.92807789623738 0.0001366297045279676 283.75422227251823
123.95091259777547 0.00013654016368696198 283.76545022685605
123.95809738510185 0.0001365082897420217 283.7689814579779
123.98114203419951 0.00013640605653133102 283.78030204559633
123.99821960310142 0.00013645054276154996 283.7886895548709
124.01240415645971 0.00013647312331663313 283.7956578954185
124.02948002994061 0.00013641164896854803 283.804045437942
124.04054461869929 0.00013637181566915457 283.8094782642835
124.05342022226917 0.00013632546258879555 283.8157983199725
124.06629582583905 0.00013627910950843655 283.8221162270955
124.06855116102432 0.00013627405775673373 283.8232226848419
124.074420437283 0.0001362816496220485 283.8261021533784
124.08028971354167 0.00013628924148736322 283.82898178232637
124.10095830811395 0.00013631597616116663 283.8391236424257
124.11069004052216 0.0001363285640848673 283.84389958910054
124.12762273569902 0.00013635046640050774 283.85221053272835
124.13025345477793 0.00013635386921612722 283.85350186802583
124.13936170511776 0.000136291101795259 283.8579718415956
124.15402126457957 0.00013619007879916734 283.8651618589201
124.15658633265231 0.00013619441034787332 283.866419491482
124.16380672381985 0.0001362508522641404 283.86996038194405
124.17102711498738 0.00013630729418040747 283.8735027395239
124.18096716490058 0.0001363186658820017 283.87838058769506
124.19778794533677 0.00013617997149709813 283.8866311392424
124.21460872577296 0.00013606685364183225 283.8948740665686
124.23929803987345 0.00013605471032302087 283.90696735714783
124.26398735397392 0.0001360425670042095 283.9190595684103
124.27825768225723 0.00013603554821279299 283.9260483276515
124.29273166093562 0.00013602842925692222 283.93313645442777
124.29922098795574 0.0001360252375130546 283.936314255807
124.31243696424697 0.00013601873729952678 283.94278584390537
124.3256529405382 0.000136012237085999 283.9492571227397
124.33696166992188 0.00013600667494256726 283.95479426161376
124.35525604248048 0.00013599767694458609 283.96375132972554
124.38007469528252 0.00013598547001116468 283.9759017892517
124.38167395750682 0.00013598468342183404 283.97668470211823
124.38809661918216 0.00013598152446699132 283.9798288466109
124.39451928085751 0.00013597836551214857 283.9829729180636
124.40108964171675 0.0001359751339121821 283.98618921679423
124.4114579549763 0.00013595253604268922 283.9912641930731
124.41852096703317 0.00013593714211884714 283.9947208412081
124.42693920705054 0.00013591879445857587 283.9988402285518
124.44006622460154 0.00013589018395829272 284.0052627027661
124.44966488454078 0.00013586926355791673 284.0099580505057
124.45833935353491 0.00013585035744335955 284.01420069267516
124.46370339433352 0.00013583866644879879 284.0168239244908
124.47237786332767 0.00013582115091591017 284.0210656328836
124.48782657252418 0.0001358292158244578 284.02861959841766
124.49793331623079 0.00013583449199107281 284.03356174226235
124.50804005993737 0.0001358397681576879 284.0385040780765
124.53316682974499 0.00013584021145795794 284.050791670633
124.55799339665307 0.00013573857861576478 284.0629279348376
124.58281996356116 0.0001356564673033985 284.07505598791647
124.60166885322995 0.00013571331296319264 284.0842630222023
124.61342066393959 0.00013567673082486497 284.09000380616385
124.6325638490253 0.00013559438639200363 284.0993511939334
124.63526156816218 0.00013558278215000574 284.1006680016401
124.6544047532479 0.00013553492168952343 284.1100101031324
124.68240118947294 0.00013549147917092156 284.12366809515703
124.68641489168009 0.00013548525104490602 284.1256258109773
124.69349317762587 0.00013547426755520766 284.1290780830916
124.72056332058378 0.00013543226238070793 284.1422783443801
124.73444447636605 0.00013541072276890024 284.149045648985
124.73656585746342 0.00013540743098786629 284.15007976430695
124.73796780056423 0.0001354052555702972 284.1507631594665
124.73913601067332 0.00013540344283995584 284.15133261009294
124.74779283033477 0.00013538582275124473 284.1555521230022
124.75644964999623 0.00013536418482894193 284.15977102418236
124.760654296875 0.00013535367521617058 284.1618199155918
124.7757753499349 0.00013531587979198 284.1691869712572
124.78601267496745 0.00013529029135970284 284.174173481251
124.79386260986328 0.00013527067026465866 284.1779964759324
124.80172183566624 0.0001352519880095933 284.1818234535135
124.81337480333117 0.00013523888894639152 284.1874970921106
124.8250277709961 0.00013522578988318975 284.19317018119307
124.84383541531034 0.0001352046482711444 284.20232526827965
124.86264305962457 0.0001351835066590991 284.21147892392014
124.87698015001085 0.00013516739038224162 284.21845580536456
124.89131724039714 0.00013515127410538408 284.2254318549911
124.91540092143748 0.00013512420171754694 284.23714846602604
124.93771020829678 0.00013503993742264279 284.24799737072857
124.96001949515608 0.00013495567312773863 284.2588395078763
124.96238396260473 0.00013495870689547447 284.2599882746542
124.96240416983764 0.00013495873282268748 284.2599980923664
124.96295311874815 0.00013495943716035737 284.26026480068003
124.9832937558492 0.00013498553553976153 284.27014833558854
124.99699499554104 0.000134975409619279 284.27680617489926
125.00174953745471 0.00013495383069669494 284.2791162766955
125.01912865585751 0.00013487495398104005 284.2875571722108
125.02890472465091 0.00013486907148187367 284.29230383728
125.03978034178417 0.00013488791423142376 284.29758462993215
125.05065595891742 0.00013487657133551706 284.3028655694023
125.06696197562748 0.00013481935872289178 284.3107813688182
125.08349541419082 0.00013476134815950847 284.3188041417174
125.09732679439917 0.00013477973737200993 284.3255147671418
125.1111581746075 0.00013480333418799107 284.33222643787064
125.12575102772978 0.00013479861858006992 284.33930810892747
125.14205446739992 0.00013475426102431575 284.3472184593264
125.15835790707006 0.00013470990346856155 284.35512620627475
125.17384583228164 0.0001347868929658598 284.362639309485
125.18431810875734 0.0001347922244122341 284.3677209021737
125.1938922190004 0.0001347208116964766 284.37236552770906
125.20346632924345 0.00013468033580624488 284.3770082250235
125.21597439944745 0.00013468305730245417 284.38307281424
125.23716934912736 0.0001346876688831592 284.3933495524161
125.25836429880725 0.00013463345885865528 284.4036243983665
125.27349693159263 0.00013458888262192058 284.4109576754627
125.2947094966968 0.00013460790977868557 284.4212363135351
125.31592206180096 0.00013462318132054774 284.4315162612215
125.342765870293 0.00013457553045174056 284.44452363481867
125.3456577387121 0.00013457039705039447 284.44592463711285
125.37250154720412 0.00013453067729575258 284.4589272929814
125.42546589672565 0.0001345344091852748 284.48457883609336
125.43116587956747 0.00013453481080837485 284.48733947798036
125.44821831319068 0.00013452179941065228 284.49559800395633
125.45396808253395 0.00013449986008330867 284.49838226643914
125.4551504841778 0.0001344953484072452 284.4989547751172
125.47343539628719 0.00013442557888289255 284.507805727053
125.49172030839655 0.0001343558093585399 284.5166520863621
125.51097400102351 0.00013435649176779603 284.52596475365385
125.52442691240046 0.00013437303688919157 284.532472103814
125.52521318276723 0.0001343740038872118 284.53285245791574
125.53219163735709 0.0001343825863698512 284.53622836810524
125.53917009194693 0.0001343911688524906 284.53960449390763
125.54853356308408 0.00013437465767941422 284.54413433981455
125.55789703422123 0.00013435059201475066 284.54866350182937
125.570389591323 0.00013431848408323703 284.5547049566237
125.58387971719107 0.0001342838122355158 284.56122721843815
125.59873067273034 0.00013424564283116708 284.5684054726349
125.61802654743195 0.00013425697557856378 284.57773125982226
125.63732242213355 0.0001342810576119533 284.58705827705614
125.6393016533057 0.00013428352777264364 284.58801506957457
125.64464365422727 0.000134290194806222 284.5905975675069
125.64476453993056 0.00013428898496702487 284.5906560087964
125.65656842900647 0.00013417085017280797 284.59635997500396
125.66268388039536 0.0001341970510135701 284.59931411854126
125.67250549038252 0.00013424686996720909 284.6040599112328
125.68134883178605 0.00013422973877825236 284.6083335257908
125.69597417765193 0.00013417009272443842 284.6153993184497
125.70905797892146 0.0001341167334998588 284.6217176991813
125.72214178019101 0.00013414276395829446 284.62803543629747
125.73055398450958 0.0001341669253476624 284.6320981729662
125.74214713772139 0.00013413418970838558 284.63769699364695
125.7519552160634 0.0001341064945931105 284.64243265981
125.76113644639652 0.00013408056951139965 284.64686477678424
125.77031767672963 0.00013407235185491022 284.6512963295082
125.783227401442 0.00013410698154375854 284.65752814797014
125.78634404096339 0.00013411534177291 284.6590328620982
125.80008542822468 0.0001341444179924835 284.66566813234016
125.80898272640175 0.00013410992659374947 284.6699642623441
125.81788002457884 0.00013407543519501543 284.6742592875791
125.83237784087659 0.00013403765353398888 284.6812559853324
125.85289397789373 0.0001340424107409343 284.69115592652685
125.87341011491087 0.00013403694433503587 284.70105584153123
125.8994554267327 0.0001339835943444395 284.7136210628394
125.94396279089982 0.00013389242755496022 284.7350814830244
125.98258421864774 0.0001338475876964486 284.75369438600205
126.00425965699885 0.00013385221577618325 284.76413890505825
126.02593509534995 0.00013382090378788886 284.7745823830207
126.02941080729167 0.00013381340129578148 284.77625677857105
126.04971645779081 0.00013376957056839117 284.7860369819222
126.09151587592233 0.0001336793445053909 284.8061595581762
126.10814988632997 0.00013364343919048278 284.8141635281154
126.12002649697992 0.000133619144043324 284.81987704067166
126.14953473409018 0.00013358241371536273 284.8340694051323
126.1582590447532 0.0001335715541445015 284.83826472671115
126.17495825674798 0.00013355076782876966 284.84629404482087
126.17564778645833 0.00013354990953783532 284.8466255577557
126.18397894965277 0.00013353953933661702 284.85063085617065
126.18963053385419 0.00013353250453679343 284.85334774042946
126.21638276477655 0.00013349920474284763 284.8662063895399
126.24097780075338 0.00013346859011364177 284.8780253380744
126.28578197432888 0.00013340152642057874 284.8995477491164
126.33410498778026 0.00013327331380266934 284.92274350652065
126.39251886089643 0.00013311832769854337 284.9507532481032
126.4446859310733 0.00013297991587034127 284.97574006644635
126.45031006422307 0.0001329649936876564 284.9784323436937
126.47598807248805 0.00013289686373409577 284.9907205890437
126.50029703199864 0.00013283236619731357 285.0023478710078
126.54684030969939 0.00013270887564790685 285.0245943585762
126.54887768454022 0.00013270347000071412 285.02556769856005
126.55941975911459 0.0001326754993324375 285.03060345935336
126.57252916124132 0.00013264071692451528 285.03686410589876
126.57386470927132 0.00013263717339324435 285.0375018303536
126.58697411139808 0.00013260239098532214 285.04376066815047
126.59190005540849 0.00013258932126693866 285.0461120432983
126.5968259994189 0.00013257625154855515 285.04846318667563
126.59824871261914 0.00013257247674704943 285.049142201748
126.60899486316576 0.00013257297533932763 285.05427092904876
126.62993462443352 0.00013257394688753283 285.0642647329029
126.6525069044696 0.000132574994180187 285.0750377619712
126.68041273315747 0.0001325343442588714 285.08835433437883
126.70428739746411 0.00013240845705179616 285.099740091174
126.71994016011557 0.00013232592258982873 285.1071989751124
126.74141205681694 0.00013231661339589392 285.11742725406424
126.76396509594387 0.0001323085727401139 285.1281698379827
126.7865181350708 0.00013230053208433383 285.1389117690727
126.80543024275038 0.00013229378950090325 285.1479190344149
126.81383956485324 0.0001322820524548488 285.15192386067105
126.8222488869561 0.000132265228575432 285.15592825460675
126.83382125430639 0.0001322420766363712 285.1614380108717
126.84539362165664 0.00013221892469731042 285.16694680261475
126.85999200344087 0.00013220102172563345 285.1738949886074
126.88293358749813 0.0001321838850740011 285.18481272402045
126.90106285995908 0.00013217034306985112 285.1934393137112
126.9227691380183 0.00013215412915347957 285.2037668145967
126.94447541607751 0.00013213791523710802 285.2140930484846
126.95975665469966 0.0001321265006258883 285.2213619661612
127.00203521450361 0.00013209491985321505 285.2414695881902
127.03196326931318 0.0001320725645246543 285.2557004223027
127.05510234971841 0.00013205528034937645 285.26670143809434
127.07576628539299 0.00013198203285074106 285.2765223281945
127.09429273565611 0.00013191636210138624 285.28532270907397
127.098944224649 0.00013191853895389493 285.2875317143227
127.1008902980884 0.00013192608915212073 285.2884559441639
127.11224175069067 0.00013197012948254383 285.2938480339158
127.12631536841393 0.00013200995888202702 285.30053531264616
127.14248080081411 0.0001319352709210328 285.3082155324317
127.16385012957785 0.0001318365397795656 285.31836146020635
127.18017513500321 0.0001318158250185151 285.32610888752066
127.19082027660475 0.0001318342463890673 285.33116075373874
127.20146541820633 0.0001318305575602743 285.33621290225085
127.22348353928992 0.00013177147902053847 285.3466601410576
127.24550166037348 0.0001317124004808026 285.35710269698995
127.28181170158918 0.00013161497417432406 285.3743132670785
127.31812174280485 0.00013154363213113566 285.39151280679266
127.38023375206525 0.00013146897793536437 285.42091804180234
127.4483331310749 0.00013138712734909238 285.45313864937214
127.46015948183008 0.0001313729129207548 285.45873213569337
127.47218536794186 0.00013132092569149146 285.4644185628271
127.48062379976115 0.0001312844468253577 285.4684073223836
127.49264968587293 0.00013128980965849344 285.47409116097145
127.50662922720115 0.00013132438595857016 285.48069936777324
127.51793428599835 0.0001312611587850639 285.486042748814
127.52096227275 0.00013124380149609846 285.48747349958956
127.53398325019414 0.00013117597119529755 285.4936240310836
127.55119168440503 0.00013118196312885704 285.5017506157381
127.56029276529948 0.00013118513210235987 285.50604869922205
127.56814654721155 0.00013118548701896224 285.5097577821429
127.58667507595486 0.0001311410432850911 285.5185067265253
127.59716267903646 0.00013111588703837763 285.52345753038844
127.63347038375007 0.0001310287970169238 285.5405896995941
127.66977808846367 0.00013094170699546999 285.5577104854601
127.69923607508342 0.00013087104715324264 285.5715929433556
127.73114626970558 0.00013079450528544464 285.5866225810232
127.75395751482911 0.000130739788749578 285.5973612422242
127.77676875995265 0.00013068507221371134 285.6080954100769
127.78212243378162 0.00013067223054353966 285.6106140092301
127.83871681173643 0.00013061561865452653 285.63723137115664
127.86353022522398 0.00013059079756343655 285.6488979322168
