Repository: vit-smilauer/FitHydrationModel

Fitting affinity and exponential hydration models from isothermal experimental data.

See experimental data at https://doi.org/10.5281/zenodo.15212785

Run e.g.: python3 FitHydrationModel.py '105-CEM I 42.5 Rsc Mokra-306.csv'

The results will give parameters for affinity and exponential models.
Fitted parameters affinity: [7.85280910e-01 2.67087623e-03 6.89525286e+00 8.49900000e-01] 500.0 38300.0 DoH_max: 0.6661 Time_max: 307.24
Fitted parameters exponential: [30.3268329   0.67030343  0.8499    ]

The script will create two files, containing prediction of fitted models, e.g. 105-Fit-aff.csv and 105-Fit-exp.csv.

File: 105-CEM I 42.5 Rsc Mokra-306.csv (part 14 of 18)
"Released heat up to 45 minutes (J/g of binder): 12.0 estimated" 
Qpot 500 J/g AEn 40000 J/mol B1 2.28E-04 1/s B2 7.05E-04 DoHinf 0.850 Eta 6.970 DoH1 0.000 p1 0.000
"Notes: "  
"Column values are in W/g or J/g per normalized binder mass"  
215.98169898311295 5.416852615590514e-05 311.76668013853015
215.9936808161603 5.4177056669326356e-05 311.7690168601628
216.0203626271751 5.4252323168033764e-05 311.77422442616114
216.04704443818991 5.432758966674118e-05 311.7794392218468
216.06657273815736 5.432894318052797e-05 311.78325860110715
216.0861010381248 5.433029669431474e-05 311.78707807552206
216.1274994185898 5.440384986255423e-05 311.7951806271457
216.1356227625741 5.440285195585479e-05 311.7967716008257
216.13609264797634 5.4402395983142305e-05 311.7968636276216
216.1511273758941 5.4387806413776595e-05 311.7998077635893
216.1750020345052 5.436463865245801e-05 311.8044813330876
216.19097344716388 5.4388752314813e-05 311.8076078346009
216.19294677734374 5.439190883231063e-05 311.8079942228918
216.20127868513265 5.4405236461408334e-05 311.8096259008999
216.20936221513483 5.441816678809923e-05 311.8112093199411
216.21744574513698 5.4431097114790115e-05 311.81279311526396
216.24039619094793 5.4418120016296244e-05 311.81728976377076
216.26394042617744 5.4393998268617555e-05 311.82190118036647
216.2852743195825 5.437214107985331e-05 311.8260779097678
216.30660821298758 5.438429221711787e-05 311.8302542664469
216.32538790954482 5.4405323719637087e-05 311.83393173120345
216.3476166082753 5.443021778179213e-05 311.83828642163724
216.38050517227913 5.446704989537774e-05 311.84473307620135
216.43908618503147 5.45326551469601e-05 311.8562266398013
216.4884905582004 5.458552463039402e-05 311.86593028729317
216.52936551292737 5.4626338497522155e-05 311.87396554122296
216.5634153799216 5.466033747700766e-05 311.88066369542906
216.6086949866348 5.470554941337188e-05 311.8895773752523
216.63765385190644 5.473446499963429e-05 311.8952820407912
216.6666127171781 5.47633805858967e-05 311.9009897208353
216.6891128189034 5.47858470612315e-05 311.90542648461405
216.71161292062865 5.480831353656629e-05 311.9098650681856
216.74761043773756 5.484425725540438e-05 311.9169700647132
216.77071281360256 5.4867325104780514e-05 311.9215323414956
216.78731810602875 5.488390558060573e-05 311.924812753799
216.7874022081163 5.4883989557002756e-05 311.92482937087544
216.78753885626793 5.4884126000933765e-05 311.92485637017364
216.79423910134366 5.4890816232496704e-05 311.9261803044027
216.79651051064332 5.4883434875350855e-05 311.92662912046137
216.80663394557104 5.485053693451905e-05 311.92862871296273
216.82009402857886 5.4806795949611895e-05 311.9312855072082
216.83355411158666 5.478089694585659e-05 311.9339406142056
216.84559458467695 5.479619766948361e-05 311.9363154623118
216.85763505776723 5.4811498393110616e-05 311.9386909736387
216.87445290936364 5.4832870086510646e-05 311.94201014253014
216.89969148900772 5.486494262460588e-05 311.94699365309936
216.92346700509387 5.489225196622003e-05 311.95169081420136
216.94724252118004 5.491948636731291e-05 311.9563903095535
216.96046524524687 5.493463274602753e-05 311.9590049368219
216.97368796931372 5.4949779124742166e-05 311.96162028508525
217.0302228310373 5.501453873266532e-05 311.9728105565935
217.0617565480868 5.505066000527883e-05 311.9790579332947
217.07791689806513 5.50691713785553e-05 311.9822611683212
217.10244727810223 5.5097270461934605e-05 311.98712553275544
217.11924022184476 5.511650645932608e-05 311.9904569975153
217.15177417582936 5.515377348430852e-05 311.9969145482997
217.18327527085938 5.514867146330463e-05 312.0031689143403
217.2085557952192 5.513512388433524e-05 312.0081873722549
217.233836319579 5.512157630536585e-05 312.01320459720586
217.2586781460709 5.510826382017556e-05 312.0181335562186
217.28115562419094 5.5096218365519225e-05 312.02259237012527
217.29387277371353 5.50894033728802e-05 312.02511461477366
217.31600418918663 5.5077543369718924e-05 312.0295032856192
217.3381356046597 5.506568336655766e-05 312.03389101154164
217.36670915193028 5.50503710897008e-05 312.0395545428587
217.38399342656135 5.504110862060956e-05 312.04297967532443
217.4012777011924 5.5031846151518314e-05 312.046404231448
217.41913262486457 5.502219567880983e-05 312.049941243178
217.4369875485367 5.5011570029914796e-05 312.05347760325657
217.44246728486485 5.500830898241162e-05 312.05456278712666
217.44794702119296 5.5005047934908477e-05 312.0556479066659
217.47957157784037 5.498622783567048e-05 312.0619090722623
217.5111961344878 5.496740773643249e-05 312.06816809522047
217.56975668178663 5.493255775184983e-05 312.0797525390493
217.6300379105409 5.48966837720185e-05 312.0916696939873
217.65507330152724 5.490296620466991e-05 312.0966176728885
217.66995952977072 5.490831566329288e-05 312.0995600893386
217.7148338148329 5.49244415164807e-05 312.1084316889573
217.74164609273274 5.493407667515665e-05 312.11373369177227
217.7784141254425 5.494728949618904e-05 312.1210059107703
217.80919154273138 5.4958349552344e-05 312.127094611858
217.83996896002026 5.496940960849894e-05 312.1331845383856
217.8442163036267 5.497093591781709e-05 312.1340250563482
217.86209828456242 5.497736191878574e-05 312.1375640244067
217.87788929171032 5.4983036515330336e-05 312.14068951819445
217.91486155377493 5.499632272745046e-05 312.1480086524394
217.93842375199 5.5003971273153e-05 312.1526739801551
217.96076114449235 5.50110882276876e-05 312.15709738937255
217.99399372849197 5.5021676517675675e-05 312.16367940094733
218.0183745659722 5.502944453768266e-05 312.1685090502419
218.01928381529117 5.5029734235151294e-05 312.1686891784619
218.02427408715087 5.503132419413765e-05 312.1696778007468
218.0248527337445 5.503150855771088e-05 312.16979243821663
218.02684922960069 5.5032144664643916e-05 312.17018797314626
218.03544691158663 5.503488398669284e-05 312.17189135150335
218.0420836032099 5.503699851427425e-05 312.17320627515636
218.05009480655193 5.503955097736708e-05 312.17479359727446
218.0668568250868 5.504489155253978e-05 312.1781150247134
218.08130215115017 5.504949400239239e-05 312.18097765344817
218.10740542782676 5.505781081167493e-05 312.1861511440432
218.13361881309083 5.50661627028414e-05 312.1913472439034
218.16982822895048 5.507769944628047e-05 312.1985260847395
218.20338852617473 5.508839214953522e-05 312.2051810569399
218.21900451077354 5.5093367584890575e-05 312.2082781309335
218.23462049537233 5.509834302024593e-05 312.2113754846338
218.24792386637793 5.510258162985954e-05 312.2140143634482
218.2612272373835 5.510682023947316e-05 312.21665344525866
218.27671897305382 5.511175608766654e-05 312.21972690394944
218.29774763160282 5.5118456064255164e-05 312.22389929223704
218.3187762901518 5.512515604084379e-05 312.22807218773414
218.32155827992491 5.512604241532679e-05 312.228624279606
218.33745993448628 5.5111705842405264e-05 312.2317796122723
218.35336158904764 5.509736926948371e-05 312.23493412422783
218.36000445399017 5.509138021235199e-05 312.2362516683936
218.3761787195338 5.507679785952048e-05 312.2394590692535
218.40099697397815 5.505442228135322e-05 312.2443789456122
218.4204804258214 5.503685644082785e-05 312.24823987024143
218.43996387766467 5.501929060030249e-05 312.2520995627951
218.45562688052652 5.5005169190367885e-05 312.2552015269665
218.4786369733678 5.4997798199767454e-05 312.25975764825296
218.50164706620905 5.500626961348099e-05 312.2643138151169
218.53500741236738 5.501855158452229e-05 312.270920654135
218.56448861526118 5.502940540715608e-05 312.2767604772016
218.6001431071096 5.50425319926626e-05 312.2838246833922
218.60691778679688 5.5045026164016184e-05 312.28516713769153
218.63911017384794 5.505687813832228e-05 312.2915471353046
218.68857076572047 5.5039294834156885e-05 312.3013488946852
218.71039296315774 5.5029191315365844e-05 312.3056723799107
218.7681945461697 5.5002429602582735e-05 312.3171203832774
218.8024989312887 5.498654692162629e-05 312.32391197085457
218.84219995584752 5.496816563583662e-05 312.33176953739303
218.88190098040633 5.4949784350046946e-05 312.33962447681034
218.94629918012353 5.491996845167916e-05 312.3523602225212
219.01069737984074 5.4890152553311385e-05 312.36508905590745
219.05409159342446 5.487006134784843e-05 312.3736623806045
219.0608003933562 5.486695522224534e-05 312.3749875472452
219.0723554674122 5.4871962735201486e-05 312.3772700216281
219.08391054146819 5.487697024815766e-05 312.3795527043148
219.117970445421 5.4891730466006794e-05 312.3862823848408
219.1616435543696 5.491065666741721e-05 312.3949141257498
219.16246286888915 5.491101172598733e-05 312.39507608702723
219.18064254621663 5.491889008049333e-05 312.3986700969436
219.1988222235441 5.492676843499933e-05 312.40226462247335
219.2297850319412 5.49401864938933e-05 312.4083878435277
219.25608808590306 5.495138425118391e-05 312.41359071457515
219.28158908420139 5.494274013015743e-05 312.41863505235705
219.30573648664685 5.493455484004557e-05 312.4234109046273
219.33061180962454 5.4926122805351224e-05 312.4283299803375
219.3520843887329 5.491884420510226e-05 312.4325755588763
219.3693790435791 5.491298180364437e-05 312.4359946652158
219.39483531104193 5.4904352845112755e-05 312.44102663621294
219.42029157850476 5.48876303711714e-05 312.446057445575
219.4481171332465 5.4864827543708264e-05 312.45155450702134
219.4716133343511 5.4845572588153934e-05 312.45619450674593
219.4720369810528 5.4845225412949924e-05 312.4562781530065
219.4968544520272 5.4824887686929634e-05 312.46117727573403
219.54171816878846 5.478812221712474e-05 312.4700290403875
219.58539851347604 5.475232651160566e-05 312.47864161659135
219.5925314656231 5.474648111234509e-05 312.48004750615024
219.60703004406557 5.4734599639154264e-05 312.4829046822173
219.6175471199221 5.47350803379067e-05 312.48497702388823
219.66173692286014 5.473710009923891e-05 312.4936846212335
219.70592672579818 5.473911986057111e-05 312.50239253988906
219.7326402029064 5.474034084017557e-05 312.5076567786101
219.74521401524544 5.474091554515889e-05 312.5101346528005
219.76418410420416 5.4741782601574626e-05 312.51387306654243
219.77061360677084 5.474207647164885e-05 312.5151401346977
219.78315419316291 5.474264965799035e-05 312.51761153949764
219.79475467907056 5.474317987562686e-05 312.5198976993783
219.8382424743308 5.4745167550643477e-05 312.5284682316836
219.89620034760898 5.474781660231516e-05 312.5398909965843
219.91846479627822 5.4748834232390766e-05 312.5442791851958
219.9486327404446 5.475021310360196e-05 312.5502252352592
219.978800684611 5.4751591974813154e-05 312.5561714350743
220.0434772174888 5.4754548112915676e-05 312.56891989451975
220.08301319135558 5.475635516399845e-05 312.5767132108979
220.1547535399596 5.4759634164411124e-05 312.5908552983517
220.26090601298543 5.474008536195979e-05 312.61177789719375
220.288480291499 5.47337704824464e-05 312.61721148985754
220.31605457001262 5.4727455602933e-05 312.62264445565967
220.355678041776 5.471838129660202e-05 312.6304503789101
220.3823448589113 5.471227423791207e-05 312.63570308001437
220.40192394481764 5.4707790364710463e-05 312.6395593007349
220.40459620541995 5.470717838120114e-05 312.6400855942934
220.4260920519961 5.470225554410496e-05 312.6443189214236
220.44599585440423 5.4697697306470434e-05 312.6482383765046
220.4583391204145 5.469487053304758e-05 312.6506688473205
220.4808931280507 5.468970536288015e-05 312.65510955632857
220.50344713568686 5.4684540192712725e-05 312.6595498459536
220.52860502494704 5.467877869873887e-05 312.6645022764321
220.55376291420723 5.467301720476502e-05 312.6694541851012
220.58759361624718 5.466526952037391e-05 312.67611236890076
220.63199526190758 5.465510094815167e-05 312.68484957673616
220.638438468443 5.4653625367460365e-05 312.68611731439574
220.65911934634047 5.464045165573364e-05 312.69018584982706
220.67980022423797 5.462727794400692e-05 312.69425340446026
220.69789547390408 5.4615751276526644e-05 312.6978116082587
220.7276185438368 5.459681769175001e-05 312.7036546473436
220.7658779176076 5.457244648452175e-05 312.71117279317195
220.80880494541591 5.456361952560948e-05 312.71960558966487
220.94426501631736 5.462435110212081e-05 312.74622868810195
221.0797250872188 5.468508267863213e-05 312.7728814026722
221.14288962192003 5.471340159022344e-05 312.78531959051276
221.15418118894098 5.471846400206113e-05 312.78754377355295
221.18534052895174 5.478498361553988e-05 312.79368547283497
221.20008312311435 5.481645641518947e-05 312.796593930025
221.2312424631251 5.484515759454594e-05 312.8027445003557
221.23143479824066 5.4845074808007425e-05 312.802782475466
221.27295081105495 5.482720512786994e-05 312.81097815586855
221.30233718732993 5.489064690007033e-05 312.81678173401934
221.3030621761746 5.489237310961718e-05 312.8169249986561
221.3388265582588 5.4977528651313276e-05 312.8239979711191
221.3822884355651 5.502332889417039e-05 312.83260348991274
221.43772881031035 5.508175210975143e-05 312.84359117042675
221.50822138335968 5.510111338546409e-05 312.8575719030772
221.5341372625033 5.508268530459925e-05 312.86271182109596
221.5835474732187 5.5125703924758684e-05 312.8725135766179
221.6151814679967 5.515324581915211e-05 312.87879299131447
221.6463638588455 5.515934727099313e-05 312.8849846500224
221.67754624969427 5.514521894609536e-05 312.89117585819554
221.70321107705433 5.513359055553523e-05 312.8962703740887
221.74083669079673 5.5116542892384285e-05 312.9037371861738
221.77813831382326 5.509964202510028e-05 312.91113742282
221.8154399368498 5.506812819355777e-05 312.91853440876184
221.8686271852917 5.496834699936119e-05 312.9290689759806
221.90224345260197 5.49052816708302e-05 312.9357173502697
221.9358597199122 5.486629716154806e-05 312.9423595495965
221.99268222530682 5.481597185350168e-05 312.95357790797755
222.0348254379299 5.47786473789367e-05 312.9618915127907
222.06028903391626 5.475609534074193e-05 312.9669119799739
222.08575262990263 5.473354330254715e-05 312.97193037983544
222.10836582468616 5.4713515745059306e-05 312.976385285632
222.13097901946966 5.469348818757147e-05 312.98083856103506
222.15449474619493 5.467266129542433e-05 312.98546784510665
222.186689130995 5.4644148080085175e-05 312.99180274247374
222.21548799302843 5.461864213674193e-05 312.99746670171123
222.2396739423275 5.4597221656592074e-05 313.0022213825311
222.25242241753472 5.4585930867186196e-05 313.0047268362145
222.30760052502154 5.453706193334729e-05 313.0155649966214
222.3411501474513 5.4523872167399696e-05 313.022151112311
222.35823542628023 5.45178461965983e-05 313.025504527003
222.37532070510917 5.451182022579691e-05 313.02885757105565
222.455180941489 5.4483653553339566e-05 313.04452549879625
222.53560109158357 5.44552893995458e-05 313.0602950938544
222.6160212416781 5.4458207016726094e-05 313.0760610053668
222.66230824212232 5.448449479226126e-05 313.08513774096343
222.67122911691663 5.448956122456233e-05 313.08688760000064
222.70609245750637 5.4449364435185575e-05 313.0937239547644
222.7093540418148 5.444499982527285e-05 313.09436325743394
222.7250635755062 5.4423977530587174e-05 313.09744176299586
222.74077310919762 5.441139191789402e-05 313.1005193182216
222.77449518455398 5.443192596368866e-05 313.10712607884335
222.8293780479166 5.4465345236308136e-05 313.11788394814386
222.88426091127926 5.449876450892764e-05 313.1286484203677
222.93123183396128 5.452736604270562e-05 313.1378663246749
222.9782027566433 5.454397907608726e-05 313.14708805176804
223.00877609113851 5.4532615962423935e-05 313.15309075517433
223.0340337032742 5.452322852980329e-05 313.1580488375727
223.05528671264648 5.4515329477731524e-05 313.1622201530642
223.07844641791448 5.450672176883372e-05 313.16676500649845
223.1016061231825 5.4498114059935934e-05 313.1713091422655
223.1311155559619 5.448714636392405e-05 313.17709811005506
223.19229842046894 5.446440668390155e-05 313.18909685264936
223.253481284976 5.4441667003879046e-05 313.20109058664013
223.38475262271032 5.439287771883567e-05 313.22680692793955
223.47212089280288 5.436040577555497e-05 313.24390978318195
223.47957338419224 5.4357635926988214e-05 313.2453681796673
223.5043078627189 5.435295109326047e-05 313.2502081990918
223.51396280606588 5.435112239878514e-05 313.25209735609985
223.55137445449827 5.4344036445782393e-05 313.259416993224
223.60123766183852 5.4334592105354105e-05 313.26917131020406
223.64547226402493 5.432621385084457e-05 313.27782313174856
223.6776014436616 5.432012842380617e-05 313.2841064238746
223.7097306232982 5.427961051196646e-05 313.290387020812
223.7351877156231 5.4240192488794214e-05 313.2953596983713
223.75075151092474 5.421609334832607e-05 313.29839808294884
223.7713196634584 5.418424540973064e-05 313.30241135341294
223.81668652289443 5.4151359279813376e-05 313.3112580764827
223.84759677244557 5.415726920359216e-05 313.3172842006056
223.8929636318816 5.4118529824444435e-05 313.3261260399243
223.90806788755788 5.4105632094809624e-05 313.3290684016659
223.92317214323413 5.4092734365174793e-05 313.3320100620893
223.9776681041055 5.406914984002052e-05 313.34261995654623
224.01752649194663 5.408257569674326e-05 313.3503793127061
224.05738487978775 5.4064431462688266e-05 313.35813833034547
224.0871704816156 5.40256761874869e-05 313.3639334823799
224.13722094211312 5.3990412591047085e-05 313.373664741352
224.16331528233155 5.397202753976727e-05 313.37873571691046
224.16559780902332 5.3970419360755106e-05 313.37917920363964
224.19169214924176 5.395203430947529e-05 313.38424830104157
224.2495730783542 5.39112536711856e-05 313.39548611022735
224.29668714861074 5.3915914565731464e-05 313.4046304284311
224.31334733876915 5.3923501242642836e-05 313.40786435374423
224.3491241213348 5.393979318695277e-05 313.4148105566812
224.39077652209335 5.3866733297526646e-05 313.4228932778431
224.40082015852133 5.384360595810472e-05 313.42484052411976
224.46157698121334 5.370370208258399e-05 313.4366021430259
224.51226517313054 5.356539743343096e-05 313.44638924109137
224.52282886942226 5.351567305964931e-05 313.4484253505245
224.54122619112331 5.342907502846946e-05 313.4519668450071
224.55962351282437 5.334247699728962e-05 313.45550260407117
224.5862242947022 5.3217264459513874e-05 313.4606048344622
224.60544936862257 5.311411865793696e-05 313.46428444612303
224.6570044723484 5.283751673061984e-05 313.4741166717173
224.69302297426594 5.26442713227076e-05 313.48095540449077
224.70677948051028 5.257046531970606e-05 313.4835607014177
224.71324050684768 5.253580081108869e-05 313.48478307125436
224.73048084464338 5.24873556136804e-05 313.488042213702
224.74772118243905 5.243891041627208e-05 313.491298349388
224.7787954520517 5.232129213998666e-05 313.49715797359005
224.8188106282552 5.21698319090951e-05 313.504684188923
224.85645943800608 5.20660176194884e-05 313.51174802912567
224.9014730834961 5.1947716284207636e-05 313.52017569634495
224.9464867289861 5.1887839369918534e-05 313.5285889267496
225.00452675845887 5.183670534454915e-05 313.5394252428877
225.04227593898773 5.180344782258768e-05 313.54646743842125
225.09992812977896 5.175265548817126e-05 313.55721386362745
225.13032574415206 5.1725874792181914e-05 313.5628757644543
225.16024227857588 5.171406093113007e-05 313.5684459803705
225.18676568633978 5.1738279559055814e-05 313.5733850158702
225.20399031605984 5.175400743618464e-05 313.57659372525046
225.2260866956578 5.177418372728393e-05 313.5807114020303
225.26903486430643 5.181339986895967e-05 313.58871941664864
225.31198303295506 5.185261601063541e-05 313.59673349460826
225.35295478443302 5.1890027478020896e-05 313.6043844266603
225.39392653591102 5.1927438945406375e-05 313.6120408768404
225.4124694435464 5.194437054728347e-05 313.61550783050524
225.4350873537196 5.196477819859512e-05 313.61973820453176
225.480348640879 5.2004089035429385e-05 313.62820858109166
225.54448129634062 5.205979024308002e-05 313.64022158834007
225.60028485986922 5.20934108227936e-05 313.6506834039304
225.69241160717274 5.211561652959514e-05 313.66796419364374
225.75144609616862 5.21314277264271e-05 313.6790417014203
225.8752632133166 5.224560112578314e-05 313.70230429447645
225.94487453752092 5.224822720817179e-05 313.7153974112472
225.9602199633916 5.2245665162027426e-05 313.7182837171499
225.96876446810032 5.224423858608687e-05 313.71989078320416
226.02204561266635 5.223534285701728e-05 313.72991100823367
226.07532675723235 5.2233328409536246e-05 313.7399301869111
226.14252381020123 5.225144377447046e-05 313.75256811069875
226.16618009355332 5.225782117030819e-05 313.75701825211075
226.18931065029568 5.226405683776689e-05 313.7613700207249
226.1972577243381 5.226619925532952e-05 313.7628652981576
226.22998348441388 5.227502165244858e-05 313.7690234418018
226.25398021903302 5.22548349609591e-05 313.77353851721386
226.25627648300593 5.225290328262306e-05 313.77397047645144
226.27687138928306 5.2235578299625584e-05 313.7778439513248
226.29746629556018 5.221825331662813e-05 313.7817161416952
226.30429254670938 5.2212510892578975e-05 313.7829993088188
226.3262489714225 5.2194040564055914e-05 313.7871256190747
226.34820539613563 5.217557023553286e-05 313.79125046937804
226.3753577733702 5.215408880584467e-05 313.7963495062443
226.39963555090955 5.2143461491574846e-05 313.80090730914753
226.42288166966702 5.213328577391746e-05 313.80527056251856
226.43656558215616 5.2127295800649644e-05 313.80783860933235
226.46676564607355 5.2114076074515376e-05 313.8135051823006
226.49696570999092 5.210085634838112e-05 313.8191703180172
226.53274953809048 5.20851923945297e-05 313.82588103420267
226.57396964357957 5.206714877358631e-05 313.83360874108445
226.60406578560668 5.205397453804877e-05 313.8392493004918
226.63656063536803 5.203975029614669e-05 313.84533781840105
226.66011539883084 5.202943947286541e-05 313.84975020366886
226.67051754011047 5.202488605671029e-05 313.85169850169973
226.67355237894589 5.202355759136745e-05 313.85226688816334
226.6959147697687 5.2013768715317595e-05 313.8564546301952
226.71356188144946 5.2015145991183765e-05 313.8597590879717
226.74071632179948 5.2017265270306033e-05 313.86484398340264
226.7944682845142 5.202146036366439e-05 313.8749100976647
226.84822024722894 5.2025655457022735e-05 313.88497702370705
226.86436075488726 5.202691514937736e-05 313.88800005407
226.89077075256242 5.20289763281743e-05 313.8929466626036
226.90047745711271 5.202973389180053e-05 313.8947647834844
226.92688745478787 5.2031795070597464e-05 313.8997116600127
226.96875276135071 5.203506246513781e-05 313.9075538836215
226.99703023056188 5.2037269391495246e-05 313.9128511075092
227.0479009338882 5.204123961581601e-05 313.92238129202707
227.09384609719118 5.204482542440209e-05 313.9309893442876
227.10912355959414 5.204601776004571e-05 313.9338517833854
227.1128655332989 5.205354326017646e-05 313.93455295146146
227.13674550374347 5.210156837603293e-05 313.939029949239
227.15107966105143 5.2130395864199904e-05 313.94171928850847
227.17218769437736 5.213085675246876e-05 313.9456806384992
227.20247644894653 5.2130766780136405e-05 313.95136495700626
227.22378851089212 5.213070347294707e-05 313.9553646054489
227.2451005728377 5.213064016575772e-05 313.95936424903437
227.28552228232223 5.2130520093620986e-05 313.9669501948293
227.32594399180675 5.2106072062229826e-05 313.9745343530717
227.3796303525898 5.20703537335888e-05 313.98460148879633
227.39791281951798 5.206042356343377e-05 313.9880282702822
227.42301408277618 5.2085996225418776e-05 313.9927338423431
227.44811534603437 5.210971138575729e-05 313.99744164133995
227.4787151414818 5.2098026762329855e-05 314.0031813651884
227.5302308275302 5.207835534350893e-05 314.01284145721803
227.57345439930756 5.206757561770904e-05 314.02094426363806
227.59412071340614 5.2064108189817675e-05 314.0248178961914
227.63264844768577 5.20576439437119e-05 314.03203873154945
227.6711761819654 5.204917063063918e-05 314.03925853098895
227.68797729353108 5.203360344309982e-05 314.04240620232764
227.72674978329076 5.199767852128159e-05 314.04966659559403
227.76020779364637 5.198098245969383e-05 314.0559286500026
227.809302909308 5.201506465479875e-05 314.0651189063332
227.85839802496963 5.204854724275242e-05 314.07431513344534
227.9124734496408 5.2067616422095565e-05 314.0844493598229
227.9404628591405 5.2077486618635005e-05 314.0896962877084
227.98879486156832 5.2094530435265454e-05 314.0987590036345
228.03712686399618 5.211157425189591e-05 314.107824685103
228.05716179523202 5.211863937804493e-05 314.11158352639603
228.05875005192226 5.211536126471545e-05 314.111881517024
228.08662399013835 5.20578303070477e-05 314.11710820781417
228.10337341030439 5.206811913113643e-05 314.12024749651334
228.13349664264254 5.2112240477590754e-05 314.12589634503297
228.16330253918966 5.215082536973818e-05 314.13149012251074
228.19310843573675 5.2137356813237654e-05 314.13708524749535
228.22692499902513 5.212207593441613e-05 314.143431499766
228.24793054898578 5.211258403954819e-05 314.1473726112099
228.26893609894645 5.2103092144680245e-05 314.1513130048769
228.31325692388745 5.210222229978002e-05 314.15962624277586
228.33836785071426 5.211986035711839e-05 314.1643370463403
228.35578731821641 5.213209588982996e-05 314.16760587075527
228.38069256113633 5.214958947362627e-05 314.1722807600262
228.43761957983176 5.2149413626185574e-05 314.18296813636505
228.51480585489008 5.208926492911281e-05 314.19745056793147
228.5543162434631 5.2058475797344105e-05 314.20485741980065
228.56898524125415 5.204704473523067e-05 314.207606242372
228.58243326505024 5.203656513754406e-05 314.2101257363242
228.6213662447532 5.200622596130421e-05 314.2174169888975
228.62992278834184 5.1999558131461215e-05 314.2190188629426
228.6562717913919 5.2005991011858805e-05 314.2239516594995
228.68262079444196 5.201242389225639e-05 314.22888506625634
228.73126575463348 5.1953559226098685e-05 314.23798842425447
228.76788928025297 5.1909241549598934e-05 314.2448353037557
228.8045128058725 5.186492387309918e-05 314.2516763402065
228.82976909524865 5.183436154893124e-05 314.25639064669576
228.85502538462478 5.181321634947304e-05 314.2611026024927
228.87268806874752 5.1801908018016965e-05 314.2643968206744
228.89035075287023 5.179059968656089e-05 314.2676903198083
228.9326680426465 5.17635065258732e-05 314.2755781522245
228.97155205991533 5.173861147863325e-05 314.2828223928834
229.00369512081144 5.171803225159727e-05 314.28880813664256
229.01080455144245 5.171348051996459e-05 314.29013174713975
229.03142495890458 5.170027853997555e-05 314.29397012806794
229.03709609362812 5.168873604016049e-05 314.2950255275231
229.0596579360962 5.1642815765786984e-05 314.29922195787196
229.0809113375346 5.1599558570511206e-05 314.303171610801
229.11362835460238 5.15674744648288e-05 314.30924718244614
229.13930294142827 5.156804748481117e-05 314.3140135138898
229.16497752825418 5.155345822096303e-05 314.3187791975831
229.21929222345352 5.150556095527991e-05 314.3288549121685
229.26582055091856 5.1473764122661704e-05 314.3374795325353
229.31234887838363 5.15137369119058e-05 314.34610483764664
229.3244675456153 5.1524148137874204e-05 314.3483524649607
229.3501836819119 5.154624103809994e-05 314.3531234948779
229.37281183401743 5.1565681030989806e-05 314.3573233129395
229.40810112370383 5.153343648445384e-05 314.3638722432635
229.43812794950273 5.1498834535329426e-05 314.36944096095993
229.4681547753016 5.147286835034357e-05 314.3750064050525
229.5179491715961 5.1507408783755896e-05 314.3842365183667
229.5895837120215 5.155709887456354e-05 314.3975258799192
229.65061872151162 5.159943648357169e-05 314.4088589681254
229.68672796765964 5.160533049631543e-05 314.41556693152756
229.72283721380762 5.160444919193014e-05 314.4222752207389
229.76650790625146 5.160338333825374e-05 314.43038810426094
229.80568881822956 5.160242706491022e-05 314.4376667602524
229.85188395758468 5.160129959803579e-05 314.4462482792157
229.86457573645643 5.16009898347045e-05 314.44860595636146
229.89073368357288 5.160035140782045e-05 314.4534651197693
229.89085055874452 5.16003485552934e-05 314.45348683064844
229.91570312301317 5.16367093642448e-05 314.45810510075876
229.9405556872818 5.1673070173196204e-05 314.4627266240427
229.96722924583486 5.1657423319427245e-05 314.467687769586
229.972888242205 5.1654103721537595e-05 314.46874012078774
230.01810627977054 5.1627578576041906e-05 314.4771464717697
230.05111312799983 5.160821658028153e-05 314.4832799505703
230.07009177247681 5.161801395198365e-05 314.48680631964424
230.076320770714 5.1622272609052114e-05 314.4879638700576
230.084437932637 5.162782217058397e-05 314.4894724459858
230.105324425896 5.164210190044837e-05 314.49335494981716
230.126210919155 5.164620712124164e-05 314.4972381448434
230.21384283171759 5.158819366440037e-05 314.51352207521296
230.21488933424155 5.158750086622637e-05 314.5137164277375
230.2553092434009 5.1560742364820056e-05 314.5212210644559
230.29592492315504 5.153385426075393e-05 314.5287581272736
230.33179836008284 5.1510105582628564e-05 314.5354119010632
230.3630956405401 5.148938637913337e-05 314.54121438823955
230.39167012261018 5.1462847858848596e-05 314.5465096404279
230.39862580445077 5.1456387776626697e-05 314.547798212653
230.44438352631198 5.141389034038899e-05 314.55627100988596
230.5006459534168 5.136163667016213e-05 314.5666793309598
230.50356272591483 5.135892772076052e-05 314.56721863349077
230.536264395184 5.13618209174483e-05 314.57326508539904
230.56896606445312 5.1385555909148735e-05 314.5793131047225
230.60023379981516 5.1408250146351176e-05 314.58509853786677
230.64998316943644 5.1428879520292015e-05 314.594307486141
230.71613089528347 5.1414506433493346e-05 314.6065526271197
230.72243170705104 5.141313734463537e-05 314.60771884285003
230.7550594231155 5.140604774345813e-05 314.6137574021687
230.78768713917995 5.139895814228089e-05 314.6197951287444
230.81323489877911 5.1393406928516126e-05 314.624522135081
230.83219201140932 5.1389287781231807e-05 314.62802936869707
230.84552030775282 5.138639170645719e-05 314.63049505318065
230.8676413408915 5.138275837922563e-05 314.6345871007751
230.8897623740302 5.138055063396002e-05 314.63867891579054
230.91212730619642 5.137831854684201e-05 314.6428156670402
230.93449223836262 5.1376086459724e-05 314.64695223857615
230.94208994322352 5.1375328186056085e-05 314.6483574534367
230.95818433973523 5.137372191714997e-05 314.6513340845531
230.9881779808468 5.13327349183625e-05 314.65687905764423
231.01190700848898 5.129376242596717e-05 314.66126246623037
231.04190064960056 5.128093832386329e-05 314.6668003260009
231.0691851672199 5.126927253648841e-05 314.67183678546405
231.104887767699 5.124210018528146e-05 314.6784246461168
231.15130209611522 5.118532321924682e-05 314.6869820262405
231.2008318986495 5.1124735206618954e-05 314.6961033408245
231.27592810670535 5.103287273656697e-05 314.70991230898954
231.28280246516067 5.10244635829748e-05 314.71117515067266
231.30311040176284 5.099361975886263e-05 314.71490434885646
231.36133791956635 5.090518343208053e-05 314.725584314735
231.399215942555 5.089616652126029e-05 314.73252517570785
231.4020668203963 5.08956782455234e-05 314.7330475287143
231.41313510974248 5.089378255674351e-05 314.7350754720825
231.4911215698719 5.088042565462186e-05 314.74936209049804
231.53992680973477 5.08720666803744e-05 314.7583009891291
231.54813054124514 5.087066161033231e-05 314.759803395176
231.57706560280587 5.086300727037762e-05 314.76510200112534
231.6060006643666 5.0846083543788716e-05 314.77039932697255
231.63924434569145 5.082663976371002e-05 314.77648328307606
231.66364366511502 5.0812368931418436e-05 314.7809471438263
231.71509410983987 5.078227626140378e-05 314.7903559052446
231.7665445545647 5.075218359138914e-05 314.79975909285037
231.78253634850182 5.07462598142572e-05 314.80268074879575
231.8258121390475 5.073410744454964e-05 314.8105857064081
231.86908792959318 5.0721955074842086e-05 314.8184887707682
231.91539348946677 5.070895190896105e-05 314.8269430376537
231.98789141409927 5.068599558414905e-05 314.8401746995243
232.0864976777633 5.061514185339968e-05 314.85815476752606
232.10155127353138 5.060432506162877e-05 314.86089745801587
232.10546935472223 5.0601509716442427e-05 314.8616112168356
232.12784502949978 5.0585431629948584e-05 314.86568664379996
232.15022070427736 5.056935354345474e-05 314.86976077563537
232.18341533945664 5.054637587391246e-05 314.8758024751834
232.23797350366908 5.051921395057913e-05 314.88572759066597
232.29721400062243 5.0489720915765714e-05 314.89649846576276
232.33815596388445 5.046933785333516e-05 314.90393869749795
232.3422256468402 5.046731175113707e-05 314.90467810179047
232.3814683368471 5.0436319412694776e-05 314.91180561564346
232.40074225637647 5.0403440052543245e-05 314.9153040549802
232.45964755641089 5.0302953559813366e-05 314.9259819075762
232.48348212401072 5.027880741793085e-05 314.9302970885826
232.50731669161053 5.02700783653159e-05 314.9346108591701
232.53415028889972 5.026025096309411e-05 314.9394665218407
232.55339784410265 5.025320183491623e-05 314.9429488706572
232.57264539930554 5.022223803399386e-05 314.9464299024929
232.5784918417533 5.020652367513495e-05 314.9474867742487
232.61478201581372 5.0108981139938177e-05 314.95403961508396
232.6510721898741 5.0011438604741406e-05 314.9605797125111
232.687386988865 4.996238403168129e-05 314.9671146652032
232.7133569985628 4.993397836468693e-05 314.9717844223036
232.74706162697737 4.9897112669908465e-05 314.97784100799316
232.7901381940974 4.978703726050935e-05 314.98557029974864
232.83760415004357 4.9659832434332145e-05 314.9940669130733
232.86578066541088 4.95843217094741e-05 314.9991003510551
232.89532177428404 4.950503313144061e-05 315.0043693280103
232.90047408421833 4.949119949926277e-05 315.0052874347014
232.9300151930915 4.941188345665507e-05 315.0105465068361
232.96317743990156 4.9322844883585673e-05 315.01644018460996
232.9984859842724 4.922804363486614e-05 315.02270362376606
233.01746130572425 4.917709607527284e-05 315.0260647082514
233.0428211715486 4.910900641056565e-05 315.03055124852
233.06751193377707 4.904271324745739e-05 315.0349134419103
233.0767722425858 4.901784989343811e-05 315.0365479698843
233.1220425734255 4.894828309249458e-05 315.04453089653674
233.1673122153017 4.887871524686082e-05 315.0525023642619
233.18283543957602 4.880746804758294e-05 315.0552318924191
233.20621808999113 4.8700148310115373e-05 315.05933586813006
233.22337898035843 4.8680447799977886e-05 315.0623439160508
233.23685632963975 4.8664975953793916e-05 315.0647054409491
233.25033367892107 4.864950410760994e-05 315.06706621517736
233.29091977642642 4.859408820431763e-05 315.0741703434322
233.33814598513973 4.8421810348052335e-05 315.08241739096457
233.34027616573704 4.841403960047889e-05 315.0827886910922
233.3410020277235 4.841139170748935e-05 315.08291519851207
233.38926940494113 4.8235315742444676e-05 315.0913119880657
233.42002756608855 4.8140815504283524e-05 315.09664782270187
233.44094742947155 4.8101760730317226e-05 315.1002719094855
233.46186729285452 4.806270595635093e-05 315.1038930549952
233.47412640743784 4.8039819719461416e-05 315.1060136923684
233.4909848601288 4.800751993614073e-05 315.1089282695254
233.5078433128198 4.7939452667389103e-05 315.11183980102265
233.5289835597409 4.7854097332885254e-05 315.1154849797635
233.55012380666201 4.7768741998381405e-05 315.1191236625461
233.5808660386668 4.764461792802612e-05 315.12440345791106
233.62143276068898 4.752763577436357e-05 315.13135294535937
233.66199948271114 4.7414088480930824e-05 315.13828559952447
233.71072510017288 4.7227018274741956e-05 315.14658620297956
233.76246730102432 4.697513182496582e-05 315.1553598108075
233.8030934231811 4.6807782490964535e-05 315.1622178758473
233.82041110608313 4.676718219778276e-05 315.1651347786662
233.83772878898515 4.6703044498964426e-05 315.16804841661025
233.88397373663054 4.6504332956302876e-05 315.1758070831333
233.93021868427593 4.630562141364134e-05 315.1835326677988
233.9644444228543 4.6158742639165435e-05 315.1892290578722
234.0018024292257 4.5999457363870787e-05 315.1954261817934
234.05633967969152 4.576692405179038e-05 315.20443461682305
234.1138350543711 4.552088992382132e-05 315.2138821455458
234.155173059437 4.5303274550158564e-05 315.22064022713386
234.1649826374981 4.525163405633606e-05 315.22223917693447
234.19675745003752 4.508436213083304e-05 315.2274059137544
234.22482235583993 4.4981581795318073e-05 315.2319557597725
234.2434773190154 4.491326289955224e-05 315.2349743328039
234.26213228219083 4.484494400378641e-05 315.23798831768397
234.2824413569106 4.477056735957495e-05 315.2412643322934
234.31430690069993 4.465278666476426e-05 315.2463934751396
234.34617244448927 4.4534501475715924e-05 315.2515090777238
234.37178520884777 4.446851352867932e-05 315.25561238157474
234.3973979732063 4.446086171054332e-05 315.25971229041335
234.44018564376566 4.444807888597194e-05 315.2665598620414
234.4683774009678 4.4439656593242205e-05 315.27107048466377
234.49656915816996 4.443123430051248e-05 315.27558025250494
234.5370517477724 4.444800010171642e-05 315.2820567633318
234.57322513765757 4.44764062435579e-05 315.2878468183297
234.60939852754274 4.450573993196258e-05 315.29364063288926
234.65157125989595 4.461542630322389e-05 315.30040590245244
234.67696625908215 4.468147574212646e-05 315.304487753011
234.72362359901268 4.479225456193861e-05 315.3120020442604
234.75459532572162 4.483103114815387e-05 315.3169984625016
234.78556705243057 4.4873530214925556e-05 315.32199941178794
234.82156913419564 4.4935704891156156e-05 315.3278193867539
234.85757121596072 4.499787956738676e-05 315.3336474200239
234.86358917587333 4.500827243054332e-05 315.33462239617023
234.86389807807075 4.5008805896753316e-05 315.3346724478222
234.90561888800727 4.508085667056159e-05 315.3414379524628
234.93246416548888 4.512721777952832e-05 315.34579694188426
234.93375077618492 4.512943972335879e-05 315.3460059672099
234.95899971697065 4.516303819387295e-05 315.3501095881809
234.98424865775638 4.5156185082824466e-05 315.3542144246775
235.02379592100777 4.514545109643567e-05 315.3606425533179
235.0633431842592 4.5226316004304596e-05 315.36707567423315
235.08062288125356 4.524095585115071e-05 315.36988951891516
235.0979025782479 4.524017487237949e-05 315.3727037946559
235.13917873879274 4.5238309341684514e-05 315.37942608264837
235.17192798819806 4.5236829196021814e-05 315.38475946982686
235.19409805715082 4.521111392872879e-05 315.3883688966711
235.24212604939936 4.51554058179038e-05 315.396181117189
235.2901540416479 4.5128071374420086e-05 315.4039861586459
235.34038974099687 4.513409510785353e-05 315.4121480481503
235.39062544034587 4.511176161124363e-05 315.42030846285644
235.4093085045947 4.508294765389513e-05 315.42334166724305
235.42826812340152 4.5083286293050304e-05 315.4264187986078
235.4616547162665 4.509063462205878e-05 315.43183787858015
235.4950413091315 4.508164112298683e-05 315.43725685968457
235.53619145943057 4.505063195048337e-05 315.44393298153534
235.568510687285 4.503970783278527e-05 315.4491739519294
235.59825862056678 4.50675269550601e-05 315.45399885914503
235.62800655384856 4.507795045964888e-05 315.45882581411104
235.66011793580319 4.503774245803318e-05 315.4640345450947
235.6862437292602 4.500741774472781e-05 315.46826904735775
235.69950517303414 4.501909184781049e-05 315.470418034049
235.71329860972034 4.5031234266425286e-05 315.47265382029826
235.7229589998722 4.503973834730626e-05 315.4742200376245
235.74725948611894 4.5041753260004445e-05 315.4781602809107
235.77268968171543 4.5027732925336925e-05 315.4822831532824
235.80063749379582 4.501232456258543e-05 315.4868127139739
235.8474458658695 4.498651787780294e-05 315.49439557271955
235.9248985524972 4.497755931289783e-05 315.50693789978067
235.97842714601092 4.499784894551575e-05 315.51560716247945
236.03195573952462 4.501813857813366e-05 315.52428033505004
236.0407434060176 4.502146948061041e-05 315.52570456353425
236.09826344807942 4.497238224226863e-05 315.5350221737798
236.1297840203179 4.498015191359732e-05 315.5401258134114
236.2141563554605 4.5020655825179346e-05 315.55379425437593
236.29852869060304 4.5061159736761356e-05 315.56747499801503
236.3512862951888 4.506722657540299e-05 315.57603392199564
236.367347929279 4.5068928478528344e-05 315.57863984308904
236.4047104934851 4.507288744462337e-05 315.58470211598217
236.42915054890844 4.507547713172963e-05 315.58866793183
