Repository: vit-smilauer/FitHydrationModel

Fitting affinity and exponential hydration models from isothermal experimental data.

See experimental data at https://doi.org/10.5281/zenodo.15212785

Run e.g.: python3 FitHydrationModel.py '105-CEM I 42.5 Rsc Mokra-306.csv'

The results will give parameters for affinity and exponential models.
Fitted parameters affinity: [7.85280910e-01 2.67087623e-03 6.89525286e+00 8.49900000e-01] 500.0 38300.0 DoH_max: 0.6661 Time_max: 307.24
Fitted parameters exponential: [30.3268329   0.67030343  0.8499    ]

The script will create two files, containing prediction of fitted models, e.g. 105-Fit-aff.csv and 105-Fit-exp.csv.

File: 105-CEM I 42.5 Rsc Mokra-306.csv (part 15 of 18)
"Released heat up to 45 minutes (J/g of binder): 12.0 estimated" 
Qpot 500 J/g AEn 40000 J/mol B1 2.28E-04 1/s B2 7.05E-04 DoHinf 0.850 Eta 6.970 DoH1 0.000 p1 0.000
"Notes: "  
"Column values are in W/g or J/g per normalized binder mass"  
236.46651311311456 4.5079436097824654e-05 315.59473108555125
236.5452873478333 4.510749444925635e-05 315.60751901713513
236.6134468344185 4.513340672933935e-05 315.6185904094231
236.61857579449813 4.5135356612719884e-05 315.61942378221363
236.67087157388528 4.515523796674014e-05 315.6279230528404
236.67427079445784 4.51565302528173e-05 315.62847563415727
236.71973594592677 4.517381479819612e-05 315.63586802323323
236.73815321041477 4.518081651343321e-05 315.6388633764899
236.780424866875 4.5196886983688306e-05 315.6457401239109
236.79905198620423 4.520396847971155e-05 315.6487711574508
236.82269652333522 4.5160171464359293e-05 315.65261707032283
236.8356170117855 4.5136238712879334e-05 315.6547170830275
236.8581906100114 4.513059142563622e-05 315.65838484790953
236.8932237137026 4.515625526272407e-05 315.6640782991411
236.92846462713348 4.5110391432759354e-05 315.6698042414885
236.94647786074214 4.511761863619464e-05 315.67272977829066
237.01387422786817 4.51498916907386e-05 315.68368044236865
237.0608850692378 4.514570923339551e-05 315.6913212122772
237.12780014740096 4.5130262689689706e-05 315.7021946949687
237.1677911277612 4.512103125123174e-05 315.70869132287095
237.21376350972386 4.511041907791087e-05 315.7161580013302
237.28338205589188 4.5159056119506665e-05 315.72746997465805
237.33072160310215 4.5196135147327085e-05 315.73516924757485
237.33095380014842 4.519631701726979e-05 315.7352070275236
237.3659240363704 4.522370769669476e-05 315.7408986448458
237.3979834642675 4.522130923738439e-05 315.7461179527441
237.43004289216464 4.521769029795627e-05 315.7513369133965
237.4690686015288 4.521328498920339e-05 315.7576893527229
237.50809431089294 4.524577603755325e-05 315.7640437649678
237.5138065669934 4.5254161349599924e-05 315.7649742908428
237.53079430825179 4.527909852134346e-05 315.76774261091197
237.54277499801583 4.527238422032983e-05 315.7696953755123
237.58999397065904 4.523349597334871e-05 315.77738784593794
237.62681808895533 4.524651784871834e-05 315.7833851700563
237.67324954059387 4.530412535269626e-05 315.79095308611545
237.690862805446 4.532597813113038e-05 315.79382641174465
237.7325129544735 4.537539378649828e-05 315.80062631792794
237.774163103501 4.53800772854985e-05 315.8074302799393
237.7799015686247 4.538072256759946e-05 315.8083677697715
237.82031470265653 4.538526696605307e-05 315.8149704183525
237.8217450735304 4.538542780918843e-05 315.8152041227169
237.8411102686988 4.5387605397368254e-05 315.8183682302243
237.8412407662471 4.538762007162876e-05 315.81838955292415
237.84637901657157 4.540287544499452e-05 315.81922926065164
237.8523915947808 4.542072668222136e-05 315.8202122118715
237.8607905239529 4.5445662952800244e-05 315.82158593653867
237.869189453125 4.547059922337914e-05 315.8229604151826
237.88429951985677 4.546610425217031e-05 315.8254337225668
237.91875036027696 4.5423643029292975e-05 315.83106993328977
237.95492607964408 4.539529928411497e-05 315.8369837263164
237.99110179901123 4.5412108753332415e-05 315.84289676827376
238.0012878460354 4.541684181868387e-05 315.84456210660477
238.02599248462252 4.542562118681459e-05 315.8486017209952
238.05069712320963 4.54117261335667e-05 315.85264110789956
238.09112403604718 4.538898813217702e-05 315.85924853450973
238.12842839108572 4.536800640448202e-05 315.8653426705733
238.1648620502154 4.534751439720828e-05 315.8712918476261
238.20129570934506 4.532966473358441e-05 315.8772385102096
238.22994443966283 4.531665660639471e-05 315.8819129338355
238.2488439815574 4.530807515646429e-05 315.8849959124818
238.2947829508119 4.5287216292968496e-05 315.89248725023714
238.33097045898435 4.527078513864631e-05 315.8983859733875
238.33909846199882 4.5267094570309156e-05 315.8997105792741
238.35153092907532 4.526144953434354e-05 315.9017364669334
238.35581970016162 4.527378815252831e-05 315.90243537977085
238.38202938225533 4.534919233092664e-05 315.9067107388868
238.39781012362903 4.5355816144319494e-05 315.9092872449909
238.41732525719536 4.536054389137898e-05 315.9124738603798
238.44775917477077 4.5367916829096124e-05 315.9174440608714
238.48304609934488 4.539537196265514e-05 315.92320902405766
238.51833302391898 4.545611339458776e-05 315.9289795891779
238.56617648243903 4.5538139128555814e-05 315.936815852721
238.61505129297572 4.555088314570648e-05 315.94482937839115
238.64817881127198 4.5559521085305414e-05 315.9502622492408
238.67412456797229 4.5566286393748456e-05 315.95451803969473
238.69857662128078 4.5572662221773366e-05 315.9585294016688
238.7124581859509 4.557628181428517e-05 315.960806923599
238.72633975062104 4.557990140679696e-05 315.96308462641343
238.73021863950623 4.5580912819955095e-05 315.96372111121775
238.75074547462992 4.5586265154542034e-05 315.9670895837535
238.76493452085387 4.558996492230468e-05 315.969418250491
238.7887878198756 4.559618462624818e-05 315.9733334133763
238.8102060776949 4.5601769397667e-05 315.97684935570163
238.83786443849402 4.5608981264485785e-05 315.98139028743265
238.84112937927245 4.5609832591801814e-05 315.98192637067785
238.8687877400716 4.56170444586206e-05 315.9864681052619
238.88681281228858 4.562174446312092e-05 315.9894283596287
238.88681454069084 4.5621744913798636e-05 315.9894286434985
238.90750372933016 4.560605106199344e-05 315.9928260158427
238.9102090300454 4.560399894727529e-05 315.99327016694707
238.92657056821716 4.559158784890653e-05 315.9959559470811
238.94174241609042 4.558007919401026e-05 315.998445783874
238.95638993508285 4.556896827050388e-05 316.000848977201
238.97186539577112 4.555722930911236e-05 316.00338737299995
238.9984737362464 4.553972522074283e-05 316.00775046280825
239.0250820767217 4.55452571529725e-05 316.01211297921
239.05310294820202 4.555108275349009e-05 316.0167076571091
239.0806860676739 4.55568173444069e-05 316.02123112927694
239.10209784474637 4.5561268899730004e-05 316.0247429295468
239.12350962181884 4.55657204550531e-05 316.02825507295324
239.14970996293755 4.5572437194243824e-05 316.03255320442804
239.16304205861357 4.557706812695251e-05 316.0347405894944
239.17637415428956 4.5581699059661194e-05 316.0369281968249
239.23302244179777 4.56013759667198e-05 316.04622585391485
239.275315869583 4.561606668173213e-05 316.05317007089695
239.31961322989727 4.563145346710881e-05 316.060445714597
239.35270840744175 4.56429491497018e-05 316.06588305120476
239.38349493251906 4.5653642916790794e-05 316.0709423198828
239.4104318874412 4.5662999527233215e-05 316.0753699459889
239.41344478812482 4.566404606490163e-05 316.07586523276143
239.42554093884095 4.570425564719959e-05 316.07785460130816
239.43763708955711 4.5744465229497546e-05 316.0798457208271
239.46253866122828 4.572224898275888e-05 316.0839455177182
239.48229523552789 4.570462290938702e-05 316.0871968249357
239.49860272195602 4.5699210692244275e-05 316.0898798451324
239.524172273212 4.574038967725715e-05 316.09408837031964
239.53835066106583 4.5763223539889116e-05 316.09642364301243
239.5639202123218 4.5804402524901984e-05 316.1006380606069
239.5948683256573 4.5847094952876545e-05 316.1057436542833
239.6258164389928 4.5851859846794296e-05 316.1108518916459
239.64540349377526 4.585487554720832e-05 316.11408516837605
239.70281228224437 4.5863714431312054e-05 316.1235629840114
239.74924216323427 4.588947671358542e-05 316.13123114555293
239.79178577582041 4.591505201051039e-05 316.1382613988996
239.8038649085495 4.592231343913302e-05 316.1402581672078
239.83661486976675 4.5946364646551564e-05 316.1456738193677
239.84159417668977 4.596113611499658e-05 316.14649756354635
239.86385978473555 4.602718862626824e-05 316.1501842803166
239.88612539278137 4.607687029929541e-05 316.1538756354924
239.91315876430934 4.6092213189635384e-05 316.15836058943165
239.93606173197426 4.615252187210902e-05 316.16216341016354
239.9459091562695 4.6200640087360195e-05 316.163800403551
240.00147160708903 4.647213909951479e-05 316.1730688316756
240.02971075978544 4.6610126210379566e-05 316.17780024742177
240.05181030134358 4.671811287427955e-05 316.18151276775853
240.06842861460314 4.679662428326904e-05 316.1843100707122
240.0850469278627 4.686014618457684e-05 316.1871116223031
240.10768511315186 4.694667846672048e-05 316.1909341316032
240.1425642338726 4.7080000545172336e-05 316.19683735380204
240.17744335459338 4.721332262362419e-05 316.20275731656557
240.20537868360677 4.7320102727289085e-05 316.20751079677746
240.22950808915826 4.741233505521063e-05 316.21162530411567
240.22979347878032 4.741342592954446e-05 316.2116740162342
240.23321794079408 4.742651560565502e-05 316.21225861263315
240.23743566446834 4.742759623445935e-05 316.2129787358127
240.25739864574538 4.7432710977447356e-05 316.216387385979
240.27044174419507 4.743605276770463e-05 316.21861467470455
240.2904233721892 4.748818960622078e-05 316.2220288083223
240.33741837329333 4.762837992012056e-05 316.2300748142442
240.37763542162045 4.7727240520973315e-05 316.23697767311614
240.43681674467192 4.7783618395112576e-05 316.24715209930974
240.45619538850252 4.7802079062879704e-05 316.25048627744513
240.47454135272238 4.78195559695864e-05 316.253643965416
240.49288731694222 4.78370328762931e-05 316.25680280765744
240.51654130525057 4.785956636332889e-05 316.26087729888866
240.51977786375414 4.7862649604435215e-05 316.2614349578824
240.54343185206253 4.7821800471164764e-05 316.26550893183645
240.56145759933523 4.779067099976052e-05 316.26861120708077
240.57609987397987 4.777325384188105e-05 316.27112989890134
240.5935568562481 4.781456484191731e-05 316.2741335136418
240.60614144080213 4.7808850821120785e-05 316.27629959936934
240.63438636706934 4.772814525395845e-05 316.28115678310724
240.63647297051216 4.7722183102997135e-05 316.281515283678
240.65469777994684 4.773535294270819e-05 316.28464673540435
240.67210944851237 4.7777194974052264e-05 316.28764019449505
240.68952111707793 4.7767289726885765e-05 316.2906346545166
240.71672577049995 4.771916160083734e-05 316.2953104709834
240.7476734563377 4.7664411624728494e-05 316.3006238925283
240.77457808805835 4.7669285341269805e-05 316.30524074494167
240.79415643685394 4.767283191731543e-05 316.30860069914957
240.8137347856495 4.767637849336106e-05 316.3119609033274
240.8553830670648 4.768392299053755e-05 316.3191097701371
240.8814810047547 4.765745724875735e-05 316.3235885542585
240.8946319277419 4.764412098686241e-05 316.3258445009472
240.9445506286621 4.7593498770492074e-05 316.33440194980983
240.97616884205075 4.756713455651584e-05 316.33981780638914
241.02404732465743 4.756719291936394e-05 316.34801660342714
241.06596577299965 4.756724401705752e-05 316.35519480179164
241.0961620815595 4.753444039145391e-05 316.3603638974442
241.12635839011932 4.7501255673255494e-05 316.3655294064088
241.15637912048234 4.7506269899289396e-05 316.37066335796266
241.1585619425111 4.750928179924307e-05 316.3710366816334
241.17808885084258 4.753622540413767e-05 316.37437738246507
241.19855540527237 4.752648032808081e-05 316.3778794733391
241.20232026967736 4.7521852232514676e-05 316.37852359269027
241.2291121074226 4.748891739817826e-05 316.38310551631344
241.25148380219935 4.7463258305712665e-05 316.3869291502813
241.27207980685762 4.7475718413706896e-05 316.3904488047734
241.30242539299857 4.749407679372953e-05 316.3956362501557
241.33220835367837 4.751209479831904e-05 316.40072946728685
241.35226745254462 4.750740805005496e-05 316.4041602773702
241.39671673953532 4.747050123023638e-05 316.4117593379955
241.4400868910551 4.744346538946112e-05 316.4191689176
241.47537312547365 4.7438909447722875e-05 316.4251953926973
241.48142143819067 4.743812852675447e-05 316.42622831548886
241.52906942036415 4.743197651211464e-05 316.4343649798215
241.56239241374863 4.742124994561849e-05 316.4400544080095
241.5957154071331 4.739047544446834e-05 316.4457413469058
241.60915862540404 4.737806034323877e-05 316.44803453630703
241.6369503734509 4.735239406613199e-05 316.4527734411654
241.6706293543842 4.7321290802823414e-05 316.45851276497507
241.7043083353175 4.729018753951483e-05 316.46424831769036
241.74271886646747 4.72592809882732e-05 316.47078536924136
241.74665765603382 4.7263465380484344e-05 316.4714555186143
241.7477108947436 4.7264584293739145e-05 316.4716347276962
241.79454800056087 4.7314341920409095e-05 316.4796083734115
241.82421418488025 4.7269025789247654e-05 316.4846590431275
241.83780378335052 4.724078017810261e-05 316.4869708736938
241.84552025470467 4.724355337701445e-05 316.4882832278697
241.86578438434336 4.7250836040253117e-05 316.4917299516728
241.89563101629415 4.726156252953155e-05 316.4968075298676
241.99568588084645 4.729752093963441e-05 316.5138375031873
242.0543353556262 4.7318598794028443e-05 316.5238260374978
242.1124121930864 4.733050814772938e-05 316.53372049493714
242.1704890305466 4.733225245823056e-05 316.5436163797074
242.21225785149468 4.733350696512501e-05 316.55073371858686
242.2500631544325 4.733464242961995e-05 316.55717584310645
242.2588896638155 4.733490752967839e-05 316.5586799261142
242.28940133604738 4.7335823933405085e-05 316.56387933830524
242.30822156038548 4.733638918999244e-05 316.5670864924265
242.337049511075 4.733608718590851e-05 316.5719990766916
242.36587746176454 4.73175083187333e-05 316.57691068122244
242.38108842227194 4.7307705248861365e-05 316.5795014939183
242.4203500049644 4.728240217623619e-05 316.5861862571025
242.45424041801027 4.726056068326036e-05 316.5919536372139
242.47628498640324 4.724635353019149e-05 316.5957036926551
242.47967044406465 4.724417169045907e-05 316.59627950126566
242.48117387360995 4.7243202769076826e-05 316.5965352004644
242.48840277499622 4.723854392946229e-05 316.59776459907783
242.50230888936252 4.722958179911464e-05 316.6001292312865
242.51511352260906 4.7221329544805046e-05 316.6023061679897
242.5358227511247 4.720798298368327e-05 316.60582617277083
242.56019524269632 4.719227554445129e-05 316.60996755788045
242.58305795258946 4.718956147096271e-05 316.6138516420864
242.616013092796 4.719557978367351e-05 316.6194504981006
242.6438873294327 4.7200670214835475e-05 316.62418670023874
242.6753790583213 4.720642127737285e-05 316.6295381767935
242.70617432945303 4.7212045151843515e-05 316.6347719328859
242.7143120978938 4.721353128222978e-05 316.6361550771425
242.72888744579421 4.7216193052168655e-05 316.6386325000943
242.7434627936946 4.721159630114427e-05 316.6411098722806
242.80040381610394 4.7128386550676295e-05 316.65077913942037
242.84559824486573 4.706234247593563e-05 316.6584415525678
242.90885799904663 4.704443586350659e-05 316.66915726156395
242.94537814107204 4.7031267204392785e-05 316.67534144603087
242.95759762015606 4.699351899584932e-05 316.6774095270659
242.9831618181202 4.703059707775903e-05 316.681736099076
243.00872601608435 4.7067675159668734e-05 316.6860660834232
243.0095907712645 4.706556220726813e-05 316.68621260739155
243.0197784084744 4.704066962148968e-05 316.68793830365985
243.04717403339015 4.697373084764843e-05 316.69257435351335
243.0688211433755 4.694279332460072e-05 316.6962337919041
243.09243711544406 4.697353549548093e-05 316.70022605762085
243.12499649100832 4.7015919771869964e-05 316.70573448597247
243.14637588130103 4.700547529276516e-05 316.7093527021542
243.16775527159373 4.69934703847327e-05 316.71297005441835
243.19546839872996 4.697790897077247e-05 316.7176576878282
243.22318152586618 4.6962347556812224e-05 316.7223437687184
243.23766333738962 4.6954215761980756e-05 316.72479191626246
243.25214514891306 4.694608396714927e-05 316.72723963985925
243.25234479619397 4.69459718616489e-05 316.7272733813878
243.25678451399008 4.694347888111472e-05 316.72802369818544
243.27060868865914 4.693485566988647e-05 316.7303597210755
243.2844328633282 4.6925560694948894e-05 316.7326952980981
243.29832968678738 4.691621687306747e-05 316.73504268280686
243.31867963863743 4.690253415442746e-05 316.73847925552576
243.35545348134306 4.6877808486929035e-05 316.74468684995026
243.39304931766455 4.686060577270495e-05 316.7510303632934
243.45413743025725 4.68818675516506e-05 316.7613381546707
243.4569765953223 4.6882855725903185e-05 316.76181733901865
243.51567432973118 4.6903285531321055e-05 316.771726400238
243.56197473287583 4.691940043314034e-05 316.7795456509697
243.5704847378201 4.692236234890876e-05 316.78098311992716
243.5710276265939 4.692255130189177e-05 316.78107482515736
243.5743720641401 4.692371533673893e-05 316.7816397785173
243.58016957653894 4.692573316675244e-05 316.78261914653166
243.58723069714173 4.6928190796870547e-05 316.7838120315087
243.5890505642361 4.6924268928989124e-05 316.7841194697144
243.60780139002534 4.688386034000975e-05 316.7872856335156
243.61908040715588 4.685955372160041e-05 316.7891888339471
243.63523052990436 4.6901111704413294e-05 316.7919144772072
243.652231648763 4.6947166347463734e-05 316.79478642352086
243.67631436665852 4.698886023251584e-05 316.7988584462119
243.7080228190952 4.698812876224083e-05 316.80422220300613
243.7765975868702 4.698654683690582e-05 316.81582192780684
243.84047817137505 4.69990415420996e-05 316.82662886558404
243.9043587558799 4.704496216111017e-05 316.83744252025036
243.92275615069602 4.70581871458952e-05 316.8405587752746
243.9411535455121 4.7071412130680234e-05 316.84367590619775
243.9504962351587 4.7078128132030585e-05 316.84525920408083
243.99856553620762 4.711268279487032e-05 316.8534090396845
244.0560990673966 4.7115452047438285e-05 316.8631673388872
244.08160179575285 4.711484060926131e-05 316.867492972089
244.1372911213504 4.7113505435265636e-05 316.8769384955671
244.15319308532608 4.711312417927892e-05 316.87963559481256
244.16909504930177 4.71127429232922e-05 316.88233267223217
244.21287256664698 4.7111693339693774e-05 316.88975751363927
244.24705971611868 4.711087368902516e-05 316.895555675408
244.3238287190596 4.710903312128078e-05 316.9085753783534
244.37336920433575 4.710784536820666e-05 316.91697696814026
244.4109938883119 4.710694330126473e-05 316.9233576111095
244.4110476420985 4.7106942012496056e-05 316.92336672694506
244.44305660492844 4.707022635521721e-05 316.92879285121217
244.44430775761603 4.706879122926434e-05 316.9290048593249
244.45064449535474 4.706152271849388e-05 316.93007852172786
244.45698123309347 4.705425420772343e-05 316.93115201831966
244.4741443909539 4.703456732735885e-05 316.9340587686541
244.50893466353415 4.69946613881542e-05 316.9399471131496
244.53994768182434 4.695908812210444e-05 316.9451919339832
244.57931419571239 4.691393303726597e-05 316.9518437504473
244.6031317794985 4.688661324411465e-05 316.95586513471375
244.62131632208823 4.6839225045456286e-05 316.9589329854104
244.64495601799752 4.677762093303794e-05 316.962916518198
244.6685957139068 4.677361589818525e-05 316.9668972592212
244.68213907738524 4.678122068911101e-05 316.96917794410393
244.68427347620326 4.6782419184358456e-05 316.9695374079242
244.72418094628387 4.680482779554445e-05 316.97626010239
244.74767093863753 4.6743097843557796e-05 316.9802154944943
244.74940537916288 4.6738539862918935e-05 316.9805073435078
244.76113385240237 4.670771830797547e-05 316.9824801109967
244.7800211007065 4.665808402485515e-05 316.9856542725619
244.8023068318102 4.661132541607025e-05 316.9893957111241
244.84070494082238 4.662621066507106e-05 316.9958399722581
244.8900781097677 4.664535045951969e-05 317.0041291748395
244.9164666934808 4.663823054326809e-05 317.0085600936949
244.9191504075792 4.663394588978753e-05 317.00901066223366
244.93394787258572 4.661032116389687e-05 317.0114942640355
244.94874533759221 4.658669643800622e-05 317.0139766073275
244.97711314731174 4.6541406131291744e-05 317.0187319198553
245.00672224574618 4.653766774022471e-05 317.0236926972841
245.0247186565399 4.6559375041115845e-05 317.0267084400101
245.04271506733363 4.658108234200697e-05 317.02972558908874
245.07058590888977 4.654978042982097e-05 317.0343977330253
245.08611760086484 4.6534225502890814e-05 317.0370000868196
245.13145764244928 4.651101688271362e-05 317.0445937021058
245.1695199924045 4.649153356085743e-05 317.05096551422486
245.21291392114426 4.651606332442337e-05 317.05823025128154
245.23205410646068 4.6550802154904776e-05 317.0614366219753
245.26909608681996 4.651940066401679e-05 317.06764213030004
245.30278730975257 4.6490839701032045e-05 317.07328266203774
245.3408798869451 4.645854759072886e-05 317.07965588911645
245.3706782250934 4.641584314426536e-05 317.08463739361724
245.39694136248693 4.6369436013834456e-05 317.0890236921796
245.42320449988046 4.635290222263718e-05 317.093407015295
245.44143473757637 4.635712545310006e-05 317.09644924180935
245.49059122867052 4.6368513082493566e-05 317.1046537624541
245.53046556194622 4.6376249502794135e-05 317.11131040648536
245.5325200234519 4.637296499380566e-05 317.1116533959289
245.5330746106969 4.637207836400702e-05 317.1117459793214
245.5703398952219 4.631250160306847e-05 317.1179630303598
245.5918349937598 4.6278136956098406e-05 317.12154547117893
245.62281989561185 4.627431440577812e-05 317.1267073826978
245.64483832584486 4.627533957056267e-05 317.13037541927633
245.67482288691733 4.627673563357743e-05 317.13537065930876
245.70480744798977 4.62781316965922e-05 317.1403660500384
245.7592951402399 4.6279242565523916e-05 317.1494438779421
245.79877657241292 4.6239149745111156e-05 317.15601884347745
245.8382580045859 4.6199056924698404e-05 317.16258811049374
245.8613449339072 4.6173238205258395e-05 317.1664267772618
245.8818000866307 4.6100271119753515e-05 317.1698242209678
245.90225523935422 4.602857058634051e-05 317.173216338117
245.93112558166186 4.596488310608417e-05 317.17799692661373
245.95795821309088 4.5905690781097046e-05 317.18243415926065
245.98020597894987 4.5803620100123886e-05 317.1861067483567
246.02669054892328 4.558455410149563e-05 317.1937534003178
246.0731751188967 4.536548810286738e-05 317.20136339279946
246.11485793815717 4.518313445202368e-05 317.2081571721623
246.14481292261016 4.5080903793022615e-05 317.21302411631444
246.1749874738852 4.496876565050877e-05 317.2179150913767
246.20648464626734 4.479199602208231e-05 317.2230040697071
246.21260268456405 4.4757660134933925e-05 317.2239902325136
246.23570850087535 4.469556411934306e-05 317.2277106340961
246.25592950390444 4.465718396877391e-05 317.23096287803764
246.27903532021574 4.455677432792334e-05 317.2346733284367
246.30056828174324 4.4463199753266646e-05 317.23812368305545
246.32210124327077 4.44076083087409e-05 317.24156825609913
246.35087291949324 4.4366769232229924e-05 317.2461657938646
246.3927135914564 4.427878069961798e-05 317.2528419747408
246.4479159158468 4.416269337855017e-05 317.26162988963574
246.49172085861363 4.407259695347561e-05 317.26858714495313
246.53552580138046 4.4039437519921066e-05 317.2755346816821
246.54123004350396 4.403511952688818e-05 317.27643899915904
246.56891254709825 4.4014164445553063e-05 317.2808263634751
246.59659505069254 4.399320936421796e-05 317.2852116394704
246.63789089964496 4.396194926266492e-05 317.2917495687718
246.67879102514848 4.3951728954931146e-05 317.2982217936225
246.69715928819443 4.3952389605927065e-05 317.30112815637307
246.7404462899102 4.395394650876117e-05 317.30797751947307
246.78373329162596 4.3956940580942306e-05 317.3148272371696
246.81253376430934 4.400409043712235e-05 317.3193872118575
246.8413342369927 4.4050178838441215e-05 317.32395202009593
246.90371004131103 4.407853184902664e-05 317.33384679867874
246.94018157091404 4.409511003469015e-05 317.339635288341
246.97530077278614 4.414464231887222e-05 317.3452133257579
247.0059171346161 4.418804432769194e-05 317.3500812916503
247.03985453426836 4.4176038700022264e-05 317.35547921661146
247.07379193392063 4.416521666891965e-05 317.3608757470921
247.13321600311332 4.419422904697406e-05 317.370326967161
247.19264007230598 4.422004959300532e-05 317.37978405234173
247.2221307690276 4.4167486208952866e-05 317.3844759503639
247.25625557733906 4.4168905784065796e-05 317.3899019827625
247.2834995602899 4.417003912025397e-05 317.39423405123847
247.32303302394018 4.417168369274837e-05 317.4005204689562
247.36290212896134 4.41556503560428e-05 317.40685922611954
247.39316311591202 4.4135984228197115e-05 317.41166845172313
247.43061360677083 4.411164575760084e-05 317.4176173024313
247.48103619681464 4.4078876928754364e-05 317.4256215326594
247.54273285408814 4.4069247003648866e-05 317.43541073292425
247.60919258190526 4.407152820163313e-05 317.4459547943978
247.66667424062888 4.406387948299887e-05 317.45507389936455
247.69627943800555 4.4032927108755585e-05 317.4597685213899
247.72588463538222 4.400197473451231e-05 317.4644598445511
247.80778776804604 4.3916344620932815e-05 317.4774212589438
247.8625216213862 4.3898368867056385e-05 317.4860728467123
247.91725547472635 4.390300083626123e-05 317.4947231198386
247.9725882691807 4.39076834921367e-05 317.5034689788229
248.00945349269443 4.391080329038997e-05 317.5092963854819
248.0339214048783 4.391287393970161e-05 317.51316433712174
248.04328453911674 4.3938988895891455e-05 317.51464496093445
248.04583333055177 4.3946097795002344e-05 317.51504816229567
248.0560133842627 4.3970781958279365e-05 317.51665915970005
248.0672813726796 4.397807627149644e-05 317.5184429717885
248.09214635067514 4.399417257288804e-05 317.5223803422456
248.13551441682708 4.402224681705898e-05 317.529251125663
248.18588031417792 4.405593323754617e-05 317.5372361714989
248.24423146466413 4.411320023149919e-05 317.5464967581744
248.33237198140884 4.419970310928956e-05 317.5605078590586
248.41633472442626 4.426591273889226e-05 317.5738779274434
248.4870566505856 4.426254024368878e-05 317.5851475523301
248.49548007859124 4.4262138558213166e-05 317.5864897785956
248.51591458989515 4.426116410382397e-05 317.5897458533676
248.52081249442364 4.426093053892513e-05 317.5905262843504
248.54409915500216 4.431314831235827e-05 317.5942389544689
248.56343138800727 4.434764012535416e-05 317.5973241743058
248.60102890756394 4.4347723572423726e-05 317.603326680514
248.65587440384758 4.4347845301090864e-05 317.6120828750014
248.69360413763258 4.4355949677014015e-05 317.61810706202783
248.73917059103647 4.437025779022839e-05 317.6253843515047
248.743471074303 4.437160816527093e-05 317.62607129074195
248.7723475474119 4.438067553425864e-05 317.6306844260224
248.7800000232458 4.438307845312597e-05 317.63190709849056
248.8027406924963 4.442908842267637e-05 317.6355424650928
248.82548136174677 4.4475098392226756e-05 317.639181598366
248.8611528226402 4.446110418136397e-05 317.6448920700558
248.89682428353362 4.444710997050119e-05 317.65060074464736
248.89918821407687 4.44509449211783e-05 317.6509790125363
248.92089890235 4.4486165676259604e-05 317.65445460712766
248.9426095906231 4.452138643134091e-05 317.65793295451965
248.9861379277044 4.459200146114331e-05 317.6649150781756
248.9886120076974 4.459601510476392e-05 317.66531226309297
249.01152356266974 4.459258773860594e-05 317.6689904723315
249.0258055349191 4.458499515793512e-05 317.671283009507
249.04871708989143 4.457281491935293e-05 317.6749599488273
249.09364645282426 4.4564999898556804e-05 317.68216877824665
249.11878374086484 4.458799035689438e-05 317.68620269415896
249.13759075363475 4.4605191171987987e-05 317.68922211730614
249.15639776640467 4.462239198708158e-05 317.6922427050388
249.21721880899534 4.467801865784539e-05 317.70201912438137
249.27803985158602 4.473364532860918e-05 317.7118077235035
249.3357564426793 4.4786432681038535e-05 317.72110795223034
249.3503455522325 4.4799775819519687e-05 317.7234605216488
249.4080621433258 4.4852563171949034e-05 317.73277449095104
249.45751542303296 4.4881746987615975e-05 317.74076227164244
249.49581577830844 4.489772475166079e-05 317.74695172583773
249.520930049883 4.490820167550366e-05 317.75101146460327
249.54728692445488 4.4919196976195786e-05 317.75527308966616
249.5736437990268 4.4930192276887905e-05 317.7595357580154
249.57494140625 4.493073359985701e-05 317.75974564555105
249.59124755859375 4.493753603948853e-05 317.76238337580315
249.64584731366898 4.496031342620526e-05 317.7712184968159
249.69009420077006 4.4967107979625e-05 317.7783807120479
249.73434108787112 4.4938257221028e-05 317.7855411706268
249.76773233731586 4.491648477690594e-05 317.79094182241374
249.8087079542213 4.4918488967216935e-05 317.7975677006577
249.8766952235169 4.493590675119938e-05 317.80856381965606
249.91127129144138 4.494476485784658e-05 317.81415771602803
249.91623430543476 4.494603634156013e-05 317.81496074877566
249.95081037335925 4.495489444820732e-05 317.8205559060167
249.95217678493924 4.495524451171153e-05 317.8207770436758
249.98138348579405 4.4962727030300675e-05 317.8255042168091
250.0105901866489 4.497020954888982e-05 317.83023217668534
250.04546976433858 4.4979145412263845e-05 317.83587948861145
250.0678930126296 4.4984552020830836e-05 317.83951058959593
250.07592193404832 4.498604283825014e-05 317.84081084990095
250.09884197884134 4.4990298652978705e-05 317.84452292110007
250.12176202363437 4.4994554467707265e-05 317.84823534345566
250.1593112499184 4.5001526642138385e-05 317.85431805324134
250.23060385810004 4.501476431835924e-05 317.8658695463319
250.2678783890936 4.5021685487119394e-05 317.8719104659218
250.26867156843343 4.5021832765379416e-05 317.8720390231069
250.30515292008718 4.502860665587955e-05 317.8779523142517
250.33686129947503 4.503449429655549e-05 317.8830926732046
250.42631238493652 4.505110365532557e-05 317.89759753134285
250.4713251787424 4.5059461671751064e-05 317.9048985622771
250.4840550910102 4.506182537341971e-05 317.90696358721664
250.50641223483615 4.506597666818559e-05 317.91059058763597
250.53763800726995 4.507177469796411e-05 317.91565690527733
250.630050201416 4.508893387808342e-05 317.93065441330685
250.69689817322623 4.5101346270187105e-05 317.9415066804557
250.76374614503646 4.511375866229078e-05 317.9523619346802
250.79978178342182 4.512044979234653e-05 317.95821489983075
250.83151834845543 4.5126342666558765e-05 317.96337032158704
250.85102827005915 4.5129965286517156e-05 317.96653992987336
250.8705381916629 4.513358790647554e-05 317.96970979259703
250.898552142779 4.513878956235545e-05 317.97426178734224
250.91682923217613 4.51421832689103e-05 317.97723191948256
250.926633400321 4.514400371575363e-05 317.9788252452076
250.94802741653388 4.518313676744786e-05 317.9823036737619
250.96175089167224 4.519583824487962e-05 317.9845362382718
251.01407406879795 4.520695494334345e-05 317.99305052872097
251.06639724592367 4.521807164180729e-05 318.00156691314965
251.10221357550884 4.5225681258767716e-05 318.0073977670227
251.14026462124454 4.5236266466020824e-05 318.0135936761011
251.17940763897366 4.5255766468695275e-05 318.0199695123502
251.21565056694877 4.527382172435636e-05 318.0258754155703
251.24579498767852 4.528883886710498e-05 318.0307893416682
251.26519549528757 4.529850368019835e-05 318.03395273443925
251.29008477250733 4.531090285125127e-05 318.0380120991874
251.33303461571535 4.53322993123831e-05 318.0450196995649
251.3356756258011 4.533361499284728e-05 318.04545070883427
251.3510720152325 4.5341285061546815e-05 318.04796362776545
251.38342642731135 4.534241500374752e-05 318.0532448598068
251.42587611569297 4.534098906912887e-05 318.0601739278465
251.45124129487408 4.534013702313087e-05 318.0643141852675
251.50291963769328 4.533840108722958e-05 318.07274919510934
251.55766082213984 4.5336562266900304e-05 318.0816837739179
251.56710421542326 4.533624505228899e-05 318.08322504008123
251.59758261660733 4.533522124719109e-05 318.0881993784677
251.62806101779142 4.53341974420932e-05 318.09317360452
251.66777830209995 4.5332863292119125e-05 318.09965549349147
251.67446224027208 4.5332638770828345e-05 318.10074629818973
251.70589834968249 4.530118256616778e-05 318.1058748126926
251.73733445909286 4.525453403482523e-05 318.11099890763927
251.75488318271107 4.5228493211101214e-05 318.11385705858635
251.76936616592937 4.5207001687205154e-05 318.1162146549453
251.8495743560791 4.50879795072247e-05 318.12925096958344
251.89520513322617 4.502026728781032e-05 318.13665204637493
251.91399742835097 4.4992381108999724e-05 318.13969682603147
251.94161883533 4.4951393273884206e-05 318.1441686985069
251.95961379653878 4.492469027126398e-05 318.1470798684535
251.97760875774753 4.489798726864377e-05 318.1499893085299
252.0000107200278 4.486474464863875e-05 318.15360885893216
252.02241268230807 4.4831502028633716e-05 318.1572257284147
252.1028916877508 4.471207798163089e-05 318.1701972092881
252.18337069319352 4.465535668479903e-05 318.1831431733578
252.27088495910166 4.461004025701e-05 318.1972047655896
252.2815407758951 4.4604522487452746e-05 318.1989159428543
252.31976969963972 4.458472687762447e-05 318.20505323907736
252.35799862338436 4.4564931267796184e-05 318.21118781094697
252.37128458440304 4.4558051563249014e-05 318.21331916300335
252.41875928958257 4.449296495367918e-05 318.2209289703625
252.43013273364966 4.447737225203605e-05 318.2227503888394
252.4675107141998 4.446474048398302e-05 318.2287344466473
252.50578067137135 4.449154539492736e-05 318.2348622824986
252.5743349127637 4.4470422162182016e-05 318.24583997885617
252.65906885431872 4.4444313569445166e-05 318.2594013516937
252.67602540406915 4.4439088843160374e-05 318.2621142321967
252.69298195381958 4.443386411687558e-05 318.26482679376375
252.71493913511435 4.442709857412431e-05 318.26833883904584
252.73549583084053 4.4420764555112795e-05 318.2716263923247
252.75605252656672 4.4414430536101276e-05 318.2749134768602
252.81944694115055 4.433562170975415e-05 318.2850407405517
252.88219607955878 4.425395681840842e-05 318.295046796056
252.94348622421424 4.417419073506736e-05 318.3048023891753
252.9457561290264 4.417123656653925e-05 318.3051633534543
252.9765838130315 4.4131115864827954e-05 318.3100632360861
253.0074114970366 4.411772078816129e-05 318.31496014913637
253.04844954305224 4.410106383526196e-05 318.32147673691344
253.07993114815818 4.4088285750914455e-05 318.32647415301426
253.12540194537902 4.40698295864247e-05 318.33368966862884
253.1708727425999 4.406225661018421e-05 318.340903053825
253.19781136751175 4.4084512239420816e-05 318.3451772487628
253.22474999242357 4.410676786865742e-05 318.3494536020304
253.25460210720698 4.41044437469249e-05 318.3541935262162
253.2890125245518 4.409735811580212e-05 318.35965663567896
253.32589182456334 4.4089764103985025e-05 318.3655107384865
253.35922665715216 4.408289995221095e-05 318.3708013362779
253.3818239683575 4.407824682028398e-05 318.3743873050436
253.39379584279325 4.4075781628268146e-05 318.3762869691709
253.42698972774875 4.4068946499767105e-05 318.3815535279077
253.44828456315727 4.4064561567523674e-05 318.3849317472946
253.46629214677546 4.406085353069133e-05 318.3877882137009
253.48429973039362 4.405714549385899e-05 318.3906444397252
253.50480886108343 4.40563114787954e-05 318.3938972744534
253.52531799177328 4.4058622650951886e-05 318.39715016371304
253.54967621558242 4.406136757707777e-05 318.4010137673123
253.56937197718355 4.406358709074229e-05 318.40413800588914
253.59373020099267 4.4066332016868156e-05 318.40800204481815
253.62097794777816 4.406940256308732e-05 318.4123247451396
253.64822569456365 4.4072473109306486e-05 318.41664774665674
253.67766806317698 4.407579096726884e-05 318.42131927528715
253.70711043179034 4.4079108825231225e-05 318.42599115558573
253.75030674437681 4.4081292308166665e-05 318.4328459232269
253.7707860907581 4.405582596115465e-05 318.4360949062603
253.84192335810926 4.396736579733293e-05 318.44736601904566
253.92900716059737 4.3859075899208334e-05 318.46113288794913
254.030362928311 4.373303861734356e-05 318.4771132267716
254.08285369250507 4.366776563494441e-05 318.4853711497831
254.17003389385013 4.3601803113013976e-05 318.4990658712176
254.1757591838969 4.359888381072713e-05 318.49996451982247
254.23198443790278 4.3570214780642054e-05 318.50878650830003
254.2882096919086 4.3541545750556965e-05 318.517602693853
254.3444349459145 4.3512876720471896e-05 318.5264130764814
254.36185603247748 4.350399377874721e-05 318.5291417476615
254.37245467801887 4.3498589572163174e-05 318.53080154483735
254.42808246433736 4.34601155314868e-05 318.5395087213162
254.4866564618879 4.341951726520108e-05 318.54866871863373
254.52184105548594 4.339513044579687e-05 318.5541668872103
254.53326631195017 4.34179322633215e-05 318.5559522379209
254.54910179767342 4.344953574259629e-05 318.5584282973099
254.55109693460992 4.344946424478617e-05 318.5587403730382
254.57802621881166 4.344849920583914e-05 318.56295255295595
254.6049555030134 4.3447534166892094e-05 318.5671646393176
254.64521941112145 4.344609126780895e-05 318.573462257827
254.67420507888 4.344505253621536e-05 318.5779957339128
254.7229504000478 4.3443305696861566e-05 318.5856194555829
254.7898045341836 4.34334865076823e-05 318.5960739864777
254.81126302083334 4.342834196970594e-05 318.5994290485738
254.83250093036224 4.342325031371483e-05 318.6027492318407
254.83934047771822 4.342161057500966e-05 318.6038183950103
254.88793323973812 4.340996076420669e-05 318.61141328959775
254.9260827226771 4.340081466425278e-05 318.6173745047508
254.96723650097846 4.339094830327411e-05 318.6238037608996
255.00598774658306 4.3381657934484445e-05 318.62985634473654
255.06379395869044 4.3362294024786454e-05 318.6388821554513
255.13992746551833 4.3313451270746896e-05 318.6507602266546
255.1789501408736 4.328841663076042e-05 318.6568432124919
255.20595478336014 4.3271092049694174e-05 318.6610507279462
255.27170711861714 4.322890924120034e-05 318.6712883666985
255.33745945387415 4.321677799875003e-05 318.6815195771546
255.34296860449842 4.3215921655493805e-05 318.68237668452485
255.42561291661525 4.32030754103695e-05 318.6952323539443
255.47397271970908 4.319555835482395e-05 318.7027531515939
255.50922441071936 4.319007882632204e-05 318.70823458321524
255.5361699783802 4.31868262060876e-05 318.7124240377452
255.55779533810085 4.3184253568729434e-05 318.7157860879505
255.58225474092694 4.318134378252094e-05 318.71958849963517
255.5928759601381 4.3180080240749385e-05 318.72123957414385
255.60349717934923 4.317881669897784e-05 318.72289060033927
255.63379249241615 4.317521265006582e-05 318.727599620576
255.64260496563378 4.317872810972411e-05 318.7289694057983
255.68797210415204 4.320960671086534e-05 318.7360239505922
255.7269359380669 4.3236126979184814e-05 318.74208681357044
255.77169356385866 4.3266590722766454e-05 318.7490557948544
255.77372997489238 4.326797678162148e-05 318.74937299076095
255.79472344921692 4.324469823605653e-05 318.7526421536801
255.81571692354146 4.3221419690491593e-05 318.755909557288
255.8598644828134 4.326710272062703e-05 318.7627824201931
255.9005056955417 4.327195607732532e-05 318.76911311432934
255.9704037678904 4.3280303276014943e-05 318.78000281928456
256.02671771188574 4.328702826375396e-05 318.78877772543285
256.0440950279103 4.328910345559653e-05 318.79148575487477
256.1004089719057 4.327324269645332e-05 318.80026015567876
256.1191001492739 4.326773295282441e-05 318.8031717505846
256.137791326642 4.326222320919548e-05 318.80608297474953
256.15709418402776 4.325653315589353e-05 318.8090890813371
256.181908397807 4.324921847723077e-05 318.8129529113226
256.20117231362394 4.324353990303772e-05 318.8159520519118
256.23212652948166 4.3276804567889394e-05 318.82077275686567
256.2529568280114 4.327567935247003e-05 318.8240180022071
256.28728513028886 4.3232850919166335e-05 318.8293634459652
256.32288074228495 4.3194749757317564e-05 318.8349010439762
256.32555492593184 4.31953380245864e-05 318.83531688530417
256.3611505379279 4.320316835197491e-05 318.8408526191822
256.4125846336285 4.321448283108294e-05 318.8488532839163
256.4433154471715 4.3168847143169874e-05 318.8536316179283
256.44626969801055 4.316274905819894e-05 318.8540906992712
256.49967045611805 4.30525206523543e-05 318.8623778286446
256.539207697312 4.2996676729120203e-05 318.8685016948131
256.5475405802329 4.298938439649153e-05 318.86979141601745
256.571644446916 4.2968290446755445e-05 318.8735208582201
256.59574831359913 4.294719649701935e-05 318.87724847001806
256.6244414846765 4.2922086322107137e-05 318.88168342165807
256.68341640743944 4.282686940726075e-05 318.8907860901321
