Repository: vit-smilauer/FitHydrationModel

Fitting affinity and exponential hydration models from isothermal experimental data.

See experimental data at https://doi.org/10.5281/zenodo.15212785

Run e.g.: python3 FitHydrationModel.py '105-CEM I 42.5 Rsc Mokra-306.csv'

The results will give parameters for affinity and exponential models.
Fitted parameters affinity: [7.85280910e-01 2.67087623e-03 6.89525286e+00 8.49900000e-01] 500.0 38300.0 DoH_max: 0.6661 Time_max: 307.24
Fitted parameters exponential: [30.3268329   0.67030343  0.8499    ]

The script will create two files, containing prediction of fitted models, e.g. 105-Fit-aff.csv and 105-Fit-exp.csv.

File: 105-CEM I 42.5 Rsc Mokra-306.csv (part 18 of 18)
"Released heat up to 45 minutes (J/g of binder): 12.0 estimated" 
Qpot 500 J/g AEn 40000 J/mol B1 2.28E-04 1/s B2 7.05E-04 DoHinf 0.850 Eta 6.970 DoH1 0.000 p1 0.000
"Notes: "  
"Column values are in W/g or J/g per normalized binder mass"  
287.8103336077266 3.532859513009442e-05 323.196105683887
287.8257161286142 3.530926347654979e-05 323.19806154289085
287.84516190396414 3.531514127109474e-05 323.200533566247
287.8646076793141 3.532101906563969e-05 323.20300600107686
287.88522491256396 3.532725095194647e-05 323.20562783042783
287.8942743917306 3.532998630079851e-05 323.20677877058154
287.9033238708973 3.533272164965054e-05 323.20792979984776
287.92282257080075 3.533861544148264e-05 323.21041019839646
287.94035115559893 3.534391373472389e-05 323.212640334868
287.9682006327311 3.5352331681646615e-05 323.2161842711141
287.9960501098633 3.537480504396902e-05 323.21972975591245
288.009071621365 3.541994861097307e-05 323.22138909437064
288.0223769293891 3.54660760566398e-05 323.2230867830777
288.0356822374132 3.551220350230654e-05 323.2247866812483
288.0667040930854 3.556622765111132e-05 323.2287556539471
288.0845073770814 3.555493953247734e-05 323.2310347965546
288.10742321239576 3.554040981606759e-05 323.2339673733257
288.12863318350577 3.559615089456264e-05 323.23668322124126
288.15776390923395 3.569423784599731e-05 323.2404213546119
288.16334852430555 3.571304197303565e-05 323.24113916251986
288.1646711878644 3.5717495553680106e-05 323.24130922394403
288.1650862949424 3.571448871504108e-05 323.2413625974041
288.16528265780875 3.571306635564297e-05 323.2413878436991
288.1666546920273 3.5703127991011534e-05 323.24156421753145
288.17976572533445 3.5608157888999904e-05 323.2432471538913
288.1886371852954 3.558143165804251e-05 323.24438395395924
288.20206183400416 3.56729316721616e-05 323.24610577059326
288.2143777960539 3.5756875075514974e-05 323.2476892788137
288.22517784827284 3.577650123388254e-05 323.24907989437287
288.24162498825126 3.574962489015671e-05 323.2511974147481
288.2748475534386 3.569533575036695e-05 323.25546986750004
288.3051976239681 3.569365663637319e-05 323.25936985721717
288.3424089795351 3.572802996593237e-05 323.2641537132128
288.3487703704834 3.573390618796698e-05 323.2649719883776
288.37486328125 3.5758009051387914e-05 323.2683297662744
288.3901204596625 3.577210259927744e-05 323.27029419209
288.4053776380751 3.578619614716697e-05 323.27225939200554
288.40677639431425 3.578748822342833e-05 323.2724395974532
288.40713836173217 3.578782258440918e-05 323.27248623172795
288.41479058788883 3.5794891192567534e-05 323.27347221253444
288.4234499394231 3.576501065634615e-05 323.274587604757
288.4255612844891 3.57577251081767e-05 323.2748594212725
288.4359869029787 3.572174977334084e-05 323.2762008131954
288.44641343858507 3.568577127384054e-05 323.27754097270474
288.4560697428385 3.565245058604222e-05 323.2787809271401
288.46489908854164 3.562542245309843e-05 323.27991373370776
288.47766820271806 3.5638118246784685e-05 323.2815516838258
288.49389238145613 3.565424926598786e-05 323.2836336720295
288.5101165601942 3.5670380285191015e-05 323.2857166023984
288.5321384769016 3.569227575164463e-05 323.28854537883944
288.5802545573314 3.5740115548649174e-05 323.29473206287264
288.6123455031051 3.5725464045153826e-05 323.2988601793436
288.66581147452195 3.570105351912504e-05 323.3057341780073
288.67561783856814 3.5696576306826187e-05 323.30699445007747
288.6782153958082 3.5695390361131396e-05 323.3073282505733
288.6802921666039 3.569444218669032e-05 323.3075951191481
288.7296668158637 3.56718996025199e-05 323.31393775771875
288.73197909606824 3.567084390345331e-05 323.31423469366314
288.7387459309896 3.566775442437715e-05 323.31510361939627
288.7424522886674 3.5666062242636725e-05 323.3155795189466
288.74541744159325 3.568893255415395e-05 323.3159603601955
288.76680768681894 3.585391614318431e-05 323.31871493453554
288.78158657001126 3.585729412943402e-05 323.3206225954159
288.805605535176 3.5765125974528905e-05 323.3237191289602
288.82345509707926 3.5775569633108216e-05 323.32601767509493
288.8408821933799 3.5804305862435814e-05 323.32826304798516
288.8554507256879 3.5828328492376275e-05 323.3301414962114
288.87334799673823 3.585784001147091e-05 323.3324508724303
288.8912452677886 3.58877485425966e-05 323.3347621628713
288.90965631074374 3.591872073600745e-05 323.33714182045395
288.9280673536989 3.594969292941828e-05 323.33952353086596
288.9501736450195 3.5986881497825e-05 323.3423859824336
288.9689006731245 3.601838526096814e-05 323.3448131828113
288.9876277012295 3.6049889024111266e-05 323.34724250708774
289.0097290060255 3.6058294170374914e-05 323.35011113997086
289.01903964294326 3.6037570384881336e-05 323.35131940512355
289.04404296596846 3.598191753238825e-05 323.35456071286046
289.06167004625 3.598362609227655e-05 323.3568440892074
289.0844443547726 3.60515040564482e-05 323.35979707970864
289.1076950225565 3.612080179136049e-05 323.3628175774603
289.13094569034047 3.619009952627278e-05 323.36584387559896
289.1664109689659 3.622179650279972e-05 323.3704664701222
289.1714502970378 3.618951173364022e-05 323.3711232979312
289.1800700717502 3.61342886100743e-05 323.37224544468876
289.1898068562481 3.6071909293746575e-05 323.3735109458279
289.19134110695785 3.606208002101593e-05 323.3737101547516
289.19331322617 3.604944551645262e-05 323.3739661372965
289.2036241319444 3.598338805640842e-05 323.37530304006384
289.2046190369129 3.597701413576163e-05 323.37543190883486
289.2107937602202 3.601254872335025e-05 323.3762320369719
289.23375963707764 3.614942071243851e-05 323.3792151101988
289.2534011063973 3.618075532554597e-05 323.38177231787915
289.27528195136125 3.611154735196122e-05 323.3846195878797
289.2913249693314 3.606080412126189e-05 323.3867037400766
289.30048498716616 3.610409727155144e-05 323.3878935972874
289.301807757616 3.611034910434445e-05 323.3880655389317
289.3166293963459 3.6180400871125156e-05 323.38999418021507
289.3260880653726 3.620007993769084e-05 323.3912265016366
289.34433713628187 3.620128146023308e-05 323.39360476527713
289.3731216694911 3.620317663975707e-05 323.3973561966288
289.4027773600154 3.620512917645595e-05 323.4012213695844
289.43973803811605 3.6207562675023376e-05 323.40603892953345
289.46180182324514 3.620812126733795e-05 323.40891490489633
289.4931076595518 3.619092788924009e-05 323.4129946279033
289.51776552359263 3.617738562269956e-05 323.4162066343671
289.5292729022768 3.619178617329728e-05 323.4177056374039
289.52977035025754 3.619371228764834e-05 323.41777045184
289.55611362457273 3.6295713221762795e-05 323.4212077477181
289.56726822548444 3.632369767523737e-05 323.42266582070266
289.567635971374 3.6322899295175256e-05 323.42271390858
289.5919392963913 3.627013652966864e-05 323.42588956243856
289.60542422877415 3.624086060447381e-05 323.42764961304664
289.62972755379144 3.6219275286684554e-05 323.4308194530667
289.6300246803628 3.6219858870633786e-05 323.4308581955315
289.6419752113687 3.6243330814083557e-05 323.43241694800275
289.6539257423745 3.626680275753333e-05 323.4339767102818
289.6902677134673 3.633818173558241e-05 323.4387262051275
289.6923426288366 3.634225706045196e-05 323.43899765549463
289.6953840784894 3.629882509620813e-05 323.439395337044
289.6984255281422 3.625539313196429e-05 323.4397925430473
289.74267149759663 3.628190046561479e-05 323.4455696122256
289.7850462727414 3.6307286784797695e-05 323.45110632310343
289.8274210478862 3.6332673103980604e-05 323.4566469066437
289.85990542246236 3.635213417955279e-05 323.4608969235541
289.8923897970385 3.637159525512498e-05 323.4651492163157
289.9120317494869 3.638220479886408e-05 323.46772146434165
289.9543385679192 3.640063451646108e-05 323.4732640430039
289.9966453863515 3.641906423405809e-05 323.47880942859587
290.0253193106254 3.6431555183421524e-05 323.48256947225593
290.0277330497901 3.643260665769461e-05 323.48288604740196
290.03576704098117 3.643610642899191e-05 323.4839398152802
290.04312717013886 3.643931265217012e-05 323.4849052857746
290.04337890625 3.6439422313581886e-05 323.48493830895137
290.04568627032967 3.644042744868677e-05 323.48524099757685
290.057096218533 3.6328044834451325e-05 323.4867355096761
290.06502034505206 3.630876783720992e-05 323.48777155960454
290.0804163940085 3.641670564322828e-05 323.4897869925147
290.09138271616564 3.642420431748329e-05 323.49122482690746
290.1035207790799 3.631883848851027e-05 323.4928141542417
290.1125092909071 3.6348089286691916e-05 323.4939898558133
290.1227864074707 3.640450271896969e-05 323.49533569217635
290.1330635240343 3.646091615124746e-05 323.49668361570207
290.14888380262585 3.641223246317201e-05 323.4987587880253
290.1589940049913 3.6345170579998686e-05 323.5000828537484
290.17141121758357 3.634885609384056e-05 323.5017076366785
290.1894204288059 3.635420135122003e-05 323.50406442117094
290.2074296400282 3.6359546608599504e-05 323.50642155221334
290.2299199549357 3.6366221888279544e-05 323.50936567799704
290.24830857276913 3.637167975614278e-05 323.51177326705266
290.26243302345273 3.637587198995665e-05 323.5136228016252
290.2758269850413 3.637984740959817e-05 323.515376878785
290.2868354892731 3.6383114809139186e-05 323.5168186992645
290.2996678935157 3.6386923554709854e-05 323.51849956545277
290.3125002977583 3.639073230028052e-05 323.52018060759235
290.32955838044484 3.6369553272035496e-05 323.522414679334
290.3534058275488 3.6335648824612185e-05 323.5255355795641
290.37719916502635 3.630182130605147e-05 323.52864649767673
290.39160698506566 3.6281337386960296e-05 323.53052887483574
290.39413194444444 3.6277747595896686e-05 323.5308586505716
290.40674373553856 3.6259817131214166e-05 323.53250534207467
290.41408477286495 3.624938021471822e-05 323.53346346897825
290.4343853625324 3.628942773132733e-05 323.5361141140134
290.4472556594345 3.632624836315618e-05 323.5377963675734
290.46875244915486 3.638774852790091e-05 323.540609979075
290.49486784544257 3.6385393400368296e-05 323.544030878068
290.5175606360038 3.631577062564909e-05 323.54700050418785
290.52721859203444 3.628613946613374e-05 323.54826263908757
290.54082973705397 3.630156726094074e-05 323.5500410423328
290.5544408820735 3.6317147329189875e-05 323.5518202052725
290.5731810825401 3.6338598397549885e-05 323.55427105510444
290.5919212830067 3.6360049465909895e-05 323.5567233521267
290.6066051887141 3.637685747528441e-05 323.55864586351606
290.62128909442157 3.6390886244147204e-05 323.56056918995324
290.64551390681 3.640260702981406e-05 323.563743325645
290.6604980715778 3.6409856876823155e-05 323.5657071867664
290.6811669745048 3.641985719291607e-05 323.56841674528897
290.70183587743173 3.6429857509009e-05 323.5711270479155
290.7333665268951 3.644511310638456e-05 323.57526307919113
290.7736581053999 3.6464607538302607e-05 323.58055084511074
290.7877266243431 3.647141436481337e-05 323.58239782836114
290.7918728617827 3.647342045508041e-05 323.5829422322504
290.80591078016494 3.648021247600212e-05 323.584785643111
290.81496385362414 3.648459265992017e-05 323.5859746434445
290.81820772588253 3.648616215531447e-05 323.5864007174975
290.8318299985594 3.6469028012911915e-05 323.5881895853861
290.8541139702002 3.644099915514021e-05 323.591114090346
290.8862987858057 3.6400516981066596e-05 323.5953339937235
290.915356854399 3.6366575282861764e-05 323.59914004180854
290.95533242126305 3.6387404546369666e-05 323.60437512866207
290.982434730596 3.64015262008465e-05 323.6079260752729
291.00953703992894 3.6415647855323326e-05 323.61147839970977
291.0217694431543 3.641793484885045e-05 323.61308207326334
291.0340018463797 3.64063244250616e-05 323.6146855415306
291.05181300275854 3.6389418910264706e-05 323.61701937899346
291.0696241591374 3.637251339546781e-05 323.619352132472
291.09235412180425 3.635093918029484e-05 323.62232753492367
291.09438835495047 3.634900838154024e-05 323.6225937344812
291.10763288213144 3.633643729713261e-05 323.6243265663309
291.1085394965278 3.633557678124213e-05 323.62444516022043
291.1114076063368 3.6332854505844376e-05 323.6248203180935
291.1142682966921 3.633013927264435e-05 323.6251944774794
291.13034826715784 3.634727013766277e-05 323.6272980485537
291.14642823762364 3.637813164034124e-05 323.62940300871657
291.162565763394 3.6409103606107434e-05 323.63151729930877
291.1657584274477 3.641523113043682e-05 323.6319358058531
291.1791524907615 3.634623073654888e-05 323.6336900347818
291.1873449373245 3.635599868751695e-05 323.63476213121504
291.20808978411884 3.6380733013797813e-05 323.6374781734549
291.21970796174475 3.639458550444458e-05 323.6390001032941
291.23030841204854 3.6407224546763764e-05 323.64038922083915
291.24090886235234 3.641986358908295e-05 323.64177882071056
291.26096534106466 3.644377716595499e-05 323.644409319218
291.2810218197769 3.6467690742827026e-05 323.6470415443652
291.30509267396394 3.645459515696474e-05 323.65020108744477
291.3269777998659 3.642498648438245e-05 323.6530720493206
291.3488629257679 3.6395377811800155e-05 323.65594067843415
291.36658242556786 3.640088294745011e-05 323.6582625224245
291.38430192536777 3.6424599989042237e-05 323.66058529845907
291.42032391230265 3.647281438403146e-05 323.6653119359337
291.4510970581902 3.651400335602147e-05 323.669354797116
291.45135921703445 3.651435424810544e-05 323.6693892581697
291.45969135006266 3.650992569503576e-05 323.6704844645963
291.49408486909334 3.6378763847673294e-05 323.6749968819519
291.51690516803 3.6376241329470824e-05 323.67798540569305
291.5312276777956 3.6418709073259495e-05 323.6798620971915
291.54641537361675 3.642152456754197e-05 323.6818533927533
291.5671191072464 3.6407569600050956e-05 323.68456749425235
291.5851112074322 3.645720158937422e-05 323.6869272767262
291.59919639640384 3.650761596386367e-05 323.6887771785645
291.6183912706375 3.6504117331292734e-05 323.6912997904333
291.6454132763545 3.649919205446193e-05 323.69485064295174
291.6639187282986 3.649581908227553e-05 323.69728209315906
291.67860403696693 3.649314240418972e-05 323.69921145093093
291.6932893456353 3.64904657261039e-05 323.7011406671946
291.71714087168374 3.648611832976862e-05 323.70427375240655
291.7295128673977 3.648386329716745e-05 323.7058987641464
291.7418848631117 3.648160826456628e-05 323.707523675449
291.7722750006782 3.6518460813682214e-05 323.711516943304
291.7796857869625 3.6531926798448926e-05 323.712491392763
291.80830478072164 3.6583929773465716e-05 323.7162578968003
291.8369237744808 3.663593274848251e-05 323.7200297586197
291.8416120656331 3.664347848278656e-05 323.7206481580073
291.84798088424736 3.663153603710591e-05 323.7214881735049
291.8863955321577 3.655950307875066e-05 323.726549067901
291.8964463641908 3.6549589316298294e-05 323.72787172087493
291.8994965277778 3.655865994799455e-05 323.7282731066906
291.91070465087887 3.6591990867389206e-05 323.7297488933893
291.92191277398 3.662532178678386e-05 323.73122602496534
291.9344734870063 3.6662675062585715e-05 323.7328830140594
291.94841576682194 3.668386962240266e-05 323.7347237265485
291.96235804663763 3.6682157902322726e-05 323.736564927981
292.00712128460407 3.66766622348793e-05 323.74247572896195
292.02725881079834 3.667418991267643e-05 323.74513451743366
292.04739633699256 3.667171759047356e-05 323.7477931266741
292.08310343775486 3.667823180035456e-05 323.75250753193495
292.1188105385171 3.673681257155639e-05 323.7572261210313
292.14909242663117 3.6784904570524014e-05 323.7612335985737
292.1755542670356 3.676250310844e-05 323.7647367581492
292.2026536729601 3.673956191066088e-05 323.76832211028244
292.23580061594646 3.673802010151258e-05 323.7727061132816
292.2584686660766 3.675793224899539e-05 323.7757049311596
292.28113671620684 3.677784439647819e-05 323.7787053739681
292.2839999714825 3.678035954714185e-05 323.779084482616
292.29103888478545 3.678654269386166e-05 323.7800165785003
292.2980777980884 3.679272584058147e-05 323.7809488310661
292.3000895245208 3.679449298831524e-05 323.78121529830184
292.3081488381492 3.678177417186714e-05 323.7822826518846
292.3203321674135 3.676254703469589e-05 323.78389547831
292.3325154966778 3.6765563788213724e-05 323.78550794924183
292.34524931218886 3.679320142495625e-05 323.7871939799836
292.36887442476217 3.684447767273405e-05 323.7903254372086
292.38130348205567 3.6805946836689874e-05 323.79197316683127
292.3834060649077 3.679942870154667e-05 323.79225173735205
292.4015698920356 3.6743119729074e-05 323.7946562027973
292.41175164116754 3.6758337563878186e-05 323.79600327491545
292.45007568359375 3.684379136102933e-05 323.8010805909163
292.4769166958332 3.681526249253914e-05 323.80463934133513
292.4897830763128 3.681802299328702e-05 323.8063446502958
292.50868844893245 3.686463723242983e-05 323.8088520469607
292.52759382155205 3.6890540144371316e-05 323.81136191136034
292.5611616771751 3.6870397289473276e-05 323.81581870505744
292.5947295327981 3.685263323369141e-05 323.8202732083379
292.63969559841684 3.684148389614806e-05 323.82623793044974
292.6757595152325 3.683254184671189e-05 323.8310204835343
292.6791991826561 3.683168898105388e-05 323.8314765683534
292.6832644300328 3.68496200053525e-05 323.83201572729996
292.68498643663196 3.685721544526287e-05 323.83224418988266
292.69074487825236 3.688261482371347e-05 323.8330085175965
292.6958504012558 3.690513430372243e-05 323.8336866226875
292.70644360363485 3.695185888199637e-05 323.8350949104241
292.7208336886432 3.692210432466558e-05 323.8370084051229
292.73339157455496 3.688732932208707e-05 323.8386768079274
292.7509647404485 3.68913953056015e-05 323.8410105543085
292.7765821481413 3.68973225220173e-05 323.8444130505104
292.80219955583414 3.6903249738433095e-05 323.847816093336
292.8395682528946 3.6908004786174894e-05 323.85278090807395
292.86847123073204 3.684797396378053e-05 323.8566180894285
292.86892824033896 3.6847024765303545e-05 323.8566787122088
292.88965013093417 3.6803985873567434e-05 323.85942585094125
292.89961398654515 3.6789152846245714e-05 323.86074573947593
292.90005530516305 3.678959311351072e-05 323.8608041884828
292.9089875968297 3.67985041257875e-05 323.8619873471087
292.9111338975694 3.680064531339702e-05 323.8622716857447
292.93257995605467 3.682204028095764e-05 323.86511373530266
292.9481945376926 3.683761766399266e-05 323.867184031839
292.96777717590334 3.6857153650503104e-05 323.86978168031936
292.9838769517342 3.6873215071853445e-05 323.8719183566544
292.9938336337275 3.688314803405273e-05 323.8732402202288
293.0037903157208 3.689308099625201e-05 323.8745624398408
293.0141158535083 3.690338193552076e-05 323.87593401854065
293.02784739037355 3.691708075975886e-05 323.8777586216695
293.0341325194968 3.692335091582503e-05 323.8785939956352
293.047864056362 3.692262549144264e-05 323.8804192293805
293.06108262525663 3.6908290327484025e-05 323.88217591966566
293.0781300834815 3.688980284138177e-05 323.8844404455043
293.09225773851074 3.6874481799231865e-05 323.8863162549647
293.10638539354005 3.685916075708195e-05 323.8881912852037
293.12400631096625 3.6840051370701305e-05 323.89052885112
293.13864847540856 3.68241723576506e-05 323.8924703377392
293.1532906398508 3.68082933445999e-05 323.8944109873472
293.17859821465277 3.678084799578234e-05 323.89776324020556
293.209150714212 3.675880915898645e-05 323.9018075168226
293.2320952302217 3.67766064497584e-05 323.9048445389599
293.24183449639213 3.678416087155864e-05 323.90613410916666
293.2442530667782 3.678603687541047e-05 323.9064543916295
293.250459245046 3.679085079953803e-05 323.90727632793585
293.26812436209786 3.680455303777915e-05 323.9096164564977
293.2754468304581 3.6810232830655175e-05 323.91058673199035
293.2880459572871 3.682000555035664e-05 323.9122565500716
293.2894842854473 3.681290009397235e-05 323.9124471849787
293.30381456024116 3.674210738800898e-05 323.9143444992241
293.3135688259204 3.6752426797710864e-05 323.9156348926065
293.3331759615739 3.6846300250058336e-05 323.9182324010117
293.34742275383735 3.6861830768486236e-05 323.92012258898706
293.37210062914426 3.686569181058507e-05 323.92339757848305
293.3967785044511 3.686955285268388e-05 323.92667291099536
293.42210918360286 3.689417917638321e-05 323.9300361847677
293.44669917994077 3.6935319275455105e-05 323.9333040255415
293.4712891762786 3.697645937452699e-05 323.93657550820086
293.49781071278784 3.7020831021620165e-05 323.94010804751076
293.4996159171396 3.7023851204496775e-05 323.9403486459194
293.5152199893528 3.700028831033881e-05 323.9424277863527
293.5262966156006 3.7023219965141e-05 323.9439036616752
293.5349238671197 3.708576229176031e-05 323.9450545039688
293.5435511186388 3.7112312129063115e-05 323.94620672977925
293.55645903693306 3.7103270749101145e-05 323.94793107340314
293.58690673549967 3.708194359119443e-05 323.95199685768296
293.6219440633721 3.70772920937016e-05 323.95667387230276
293.6547695365217 3.7148880806941046e-05 323.96105958894475
293.6714628944132 3.71852871675029e-05 323.96329318530996
293.7042883675628 3.725687588074234e-05 323.9676916639138
293.7510664244493 3.7278917208373784e-05 323.97396761513835
293.7928356397814 3.729135345289822e-05 323.9795741501851
293.85150922987197 3.7308822756730986e-05 323.9874528584724
293.8687730068631 3.7313962823413344e-05 323.98977174650406
293.88603678385414 3.7319102890095694e-05 323.9920909539888
293.8986661375893 3.7322863117095116e-05 323.9937877776147
293.9112954913245 3.732662334409453e-05 323.9954847722019
293.9279603608449 3.7331585093810816e-05 323.997724276946
293.9373830007182 3.733439056316422e-05 323.99899066802493
293.94321870764094 3.73308598194708e-05 323.9997749721583
293.9667548290888 3.731661989730372e-05 324.00293741402544
293.9998922934797 3.7296570930663874e-05 324.0073878995429
294.02549849126075 3.728107856229707e-05 324.0108252696202
294.07382647713024 3.725183896312193e-05 324.0173089160332
294.1146231963899 3.7227155962219825e-05 324.0227782135973
294.12361941668723 3.722171303156896e-05 324.0239837787647
294.1409200020631 3.721124575939147e-05 324.0263016995297
294.15525532921157 3.7202572540089585e-05 324.02822184310315
294.21972369127803 3.716356762332374e-05 324.0368515169523
294.2841920533445 3.712456270655789e-05 324.04547213830233
294.331139248742 3.709615851898166e-05 324.0517441567658
294.370513253212 3.7072336294903654e-05 324.0570007159292
294.4124957961506 3.704693584202334e-05 324.0626018038743
294.4544783390893 3.702153538914302e-05 324.06819905286727
294.4767632809612 3.700805246085098e-05 324.07116859397894
294.49789082679484 3.6995269785127724e-05 324.0739829094276
294.5117391608821 3.69868912083948e-05 324.0758270628551
294.5285641802682 3.6976711665131996e-05 324.0780670531491
294.54071686996355 3.6969358994227166e-05 324.0796846117207
294.5565215676361 3.695979677025456e-05 324.0817877820416
294.5604198857811 3.695743819358379e-05 324.08230645725854
294.6000529383951 3.7003092322303886e-05 324.0875827641337
294.63968599100906 3.704874645102398e-05 324.0928655848938
294.6565100012223 3.7068126374527296e-05 324.0951100823395
294.6778664482302 3.70927273052252e-05 324.0979609445545
294.6992228952381 3.7117328235923105e-05 324.100813698168
294.7171267953846 3.7133118419109464e-05 324.1032065688169
294.73503069553107 3.71341471556999e-05 324.1055999814895
294.7451971350113 3.71347313070972e-05 324.1069590715942
294.7553635744916 3.7135315458494514e-05 324.1083181830783
294.77052598734696 3.7136186672519156e-05 324.1103452264
294.79523392717044 3.7137606361054216e-05 324.11364850073574
294.84095546497235 3.7140233465680755e-05 324.1197614754464
294.92387316823005 3.7144997817282246e-05 324.1308486848215
294.9398723114861 3.714591710883038e-05 324.13298814860445
294.9564730042881 3.714687096469264e-05 324.1352081097584
294.9730736970901 3.7147824820554897e-05 324.1374281279172
295.0295786452293 3.71308773227836e-05 324.1449829334996
295.0860835933685 3.709994063829871e-05 324.1525328688342
295.1447565799289 3.706781694413066e-05 324.16036582775314
295.1689271843433 3.70545834418056e-05 324.16359067754547
295.19156321750745 3.704219012336094e-05 324.1666097401883
295.2141992506716 3.704062688113279e-05 324.169628234173
295.2263225620323 3.704245836089404e-05 324.1712448723291
295.23844587339295 3.7044289840655294e-05 324.17286159041817
295.24455807361335 3.704521321634593e-05 324.1736767201966
295.27822520587176 3.7050299340880404e-05 324.1781669703545
295.30611013074713 3.705451194204471e-05 324.1818865031264
295.33862749238807 3.7059424369677954e-05 324.1862244845318
295.37114681594903 3.706433709370027e-05 324.19056330278045
295.37390909552573 3.706475439380822e-05 324.19093188027625
295.3768425157335 3.706519754828821e-05 324.1913232980145
295.3916363186306 3.706743246165404e-05 324.1932973643444
295.397714096374 3.70683506371095e-05 324.1941084098069
295.41250789927113 3.707058555047533e-05 324.19608264406304
295.4266331637568 3.707271946713046e-05 324.1979677728908
295.4407584282425 3.7074853383785585e-05 324.1998530102303
295.4578072004186 3.7079114015643865e-05 324.2021286316034
295.48142112592853 3.7094968890211714e-05 324.2052814058867
295.52265280558004 3.712265268674182e-05 324.21078961684196
295.5693330867423 3.71539947862291e-05 324.2170306754601
295.60009601904284 3.717464965078173e-05 324.2211464961623
295.62424390117326 3.719086303479088e-05 324.2243788815051
295.649806835254 3.718307818620342e-05 324.2278010705873
295.6753697693348 3.7173234761203964e-05 324.23122244853477
295.6948905585872 3.716571796268901e-05 324.23383452758765
295.7469440766175 3.714567390596722e-05 324.24079723246535
295.76705128656494 3.713793129659226e-05 324.2434857773472
295.7929483964708 3.7127959191736996e-05 324.246947666818
295.8367524125841 3.7111619504425275e-05 324.2528012518806
295.8805564286974 3.712924634679438e-05 324.25865493843185
295.917617972162 3.712979310950561e-05 324.26360881674503
295.9943873574999 3.701189456033555e-05 324.2738540779676
296.0041771583425 3.699685987807351e-05 324.27515823370743
296.0199649187591 3.697261383208032e-05 324.2772602958998
296.04604640040134 3.6932559208322584e-05 324.28072989744487
296.0872203374571 3.689931791966931e-05 324.2862018057557
296.1283942745129 3.688868587600392e-05 324.29167046247846
296.14319221258165 3.688486471303155e-05 324.29363551605735
296.1646681104766 3.687931914949063e-05 324.29648698980304
296.18699455830784 3.68735539546803e-05 324.2994509412158
296.22997039516764 3.686245661964938e-05 324.30515490138583
296.23823964238164 3.686032131261425e-05 324.3062522387627
296.2552398322688 3.685593147831312e-05 324.30850798129404
296.2773534542984 3.685022123994801e-05 324.31144181929847
296.30647411465645 3.684270162548724e-05 324.31530459513806
296.33559477501444 3.6835182011026485e-05 324.31916658266357
296.381105560263 3.682343009487251e-05 324.3252006529626
296.42661634557777 3.6840186743375496e-05 324.3312351332552
296.43557234373355 3.685076241457718e-05 324.33242309006374
296.45950225830074 3.687902000283752e-05 324.3355989153735
296.494955226779 3.6920884564578864e-05 324.3403084816161
296.49982499665686 3.692663502188804e-05 324.3409557983837
296.5262178468704 3.695780096242066e-05 324.34446583591733
296.54483964761096 3.697979047586063e-05 324.34694416788835
296.5655874554316 3.700429048019845e-05 324.3497071813766
296.58633526325224 3.702879048453627e-05 324.3524720248218
296.6056630881627 3.705161370510208e-05 324.35504928836843
296.6249909130732 3.7074436925667885e-05 324.35762813995865
296.6547383334902 3.710956410322585e-05 324.36160034875894
296.6853020811081 3.7145655239007174e-05 324.3656854807689
296.74617565592126 3.7217537669183664e-05 324.3738336368652
296.7863985232512 3.725534102662726e-05 324.3792255597602
296.7924048819144 3.7259854381026245e-05 324.3800311767412
296.81836832384266 3.7279364074238e-05 324.38351470714673
296.836101312836 3.7292689163259075e-05 324.3858950008654
296.8493870035807 3.730267242169039e-05 324.3876788924944
296.9002645534939 3.7340903307753804e-05 324.3945147205442
296.9260822882917 3.736030351234608e-05 324.3979862292483
296.9461275720596 3.737536612760856e-05 324.40068280511827
296.97194530685744 3.7394766332200843e-05 324.40415751692944
296.9915377561251 3.738280251626549e-05 324.4067946532327
297.0040311319298 3.737257715996185e-05 324.40847575792577
297.02242784149115 3.73575201479084e-05 324.410950376138
297.0639489489794 3.732353668940798e-05 324.41653188847687
297.097157064875 3.729635710059919e-05 324.4209922634228
297.11514369520876 3.72816357229075e-05 324.42340679564114
297.1352228544156 3.7286817210887944e-05 324.42610188495
297.15530201362236 3.73013017377729e-05 324.4287976850376
297.1956853135427 3.733043308671903e-05 324.4342226613534
297.1985225740406 3.733247980468858e-05 324.43460396999353
297.21446053392356 3.7295459088867394e-05 324.4367449207667
297.2303984938065 3.725843837304621e-05 324.4388837474151
297.23939222216603 3.727063655276987e-05 324.4400902770737
297.26808230711356 3.730954887016329e-05 324.443941758413
297.27101447072295 3.730239183888047e-05 324.4443355523643
297.2878405310048 3.726132160684503e-05 324.4465938567314
297.30201526787545 3.7243738692113516e-05 324.4484948180569
297.32228739990126 3.7256036745037565e-05 324.45121330276726
297.3594382852978 3.72785742637455e-05 324.4561975509923
297.3938228135639 3.727938765749179e-05 324.4608121036207
297.4387991972764 3.725118298614054e-05 324.46684591159914
297.4746196591854 3.7228719989509923e-05 324.4716481397487
297.5399353073703 3.720305607098549e-05 324.4803989472068
297.5965011791388 3.720017696665879e-05 324.48797457793734
297.6066196506553 3.719966195408651e-05 324.48932964070906
297.6139988150199 3.7199286367475984e-05 324.49031784443184
297.6220876566569 3.719887465952865e-05 324.49140107532855
297.65726400587295 3.707495446015503e-05 324.49610390319987
297.692440355089 3.693341940443063e-05 324.500789923127
297.7132964135541 3.6849503265808014e-05 324.5035598008351
297.75817291484935 3.67025862061308e-05 324.50950116962434
297.78722831845283 3.658692663965865e-05 324.5133341911005
297.7988542656104 3.652949161725597e-05 324.51486427680754
297.8301759988732 3.637475459434828e-05 324.51897455404395
297.85788334462376 3.624652466515671e-05 324.52259641125187
297.861497732136 3.623289133381951e-05 324.52306795490483
297.8874820935726 3.6134879317162516e-05 324.52645272946097
297.9118079094092 3.604312327101973e-05 324.52961314929814
297.94510938154326 3.589721707393896e-05 324.5339254439289
297.976908096075 3.5753324936884957e-05 324.5380265551655
298.00870681060684 3.567393962178481e-05 324.5421148865174
298.0802117840449 3.5521547068193434e-05 324.55127838300984
298.12078188763724 3.543508340855359e-05 324.55646007513803
298.1613519912296 3.5359702300782794e-05 324.56162994836006
298.23360381033683 3.5233585710892106e-05 324.57081083661615
298.28968381259176 3.513569726001516e-05 324.577914193802
298.3444584569004 3.5040087330216406e-05 324.584833130354
298.40053845915526 3.495765132597337e-05 324.591898982369
298.40964041968186 3.4950824466145267e-05 324.59304432990587
298.47058312250505 3.4905114831555545e-05 324.6007073074542
298.50370737122165 3.488027022777607e-05 324.60486816666685
298.5368316199382 3.485542562399659e-05 324.6090260632277
298.54268713918 3.4851033734033154e-05 324.609760764753
298.54778367996215 3.484721111038778e-05 324.6104001606581
298.5703763747215 3.4862246598069316e-05 324.61323502475784
298.5929690694809 3.487828018440688e-05 324.616071152339
298.6220640815629 3.4898928336085e-05 324.6197254560439
298.6511590936449 3.490400569309135e-05 324.62338110702
298.65354111565483 3.4902440184118883e-05 324.6236804119029
298.66428635491263 3.489537821391079e-05 324.625030401568
298.67503159417043 3.4888316243702695e-05 324.6263801180558
298.6988098102146 3.487288712232132e-05 324.62936595259305
298.7225880262587 3.487939058338888e-05 324.632351405105
298.7442909304301 3.488532643627497e-05 324.6350767796474
298.7659938346015 3.4891262289161075e-05 324.63780261796074
298.80032816463046 3.487587430697131e-05 324.6421143521683
298.8604770723316 3.4847247350885874e-05 324.6496631374649
298.9057161097394 3.487186082265637e-05 324.6553403830818
298.92588898546165 3.4839116047132e-05 324.657871670653
298.9460618611839 3.480637127160763e-05 324.6604005802215
299.01790829969775 3.485213462895855e-05 324.6694090682316
299.08975473821164 3.4897897986309486e-05 324.6784293928049
299.144937595725 3.488509682415728e-05 324.685360877912
299.1861594199472 3.4925880686182545e-05 324.6905408024307
299.2405612468057 3.497970451961029e-05 324.69738618720777
299.2473936957121 3.498646437700987e-05 324.6982466597013
299.2985305772225 3.4984518838639325e-05 324.70468723588147
299.34966745873294 3.49751274449388e-05 324.711126768538
299.36554582350783 3.4972211350516986e-05 324.7131259373868
299.3691413520442 3.497409898921823e-05 324.7135786265055
299.3776327588823 3.497855694526377e-05 324.7146478201352
299.3919202242957 3.4986057809847174e-05 324.7164471307595
299.4131308121151 3.499719328715992e-05 324.7191190253674
299.435941194031 3.5009168650241867e-05 324.7219933947016
299.4744153108862 3.50293674141336e-05 324.72684380217925
299.51288942774136 3.504889919610415e-05 324.7316969611327
299.5533690932724 3.5032788060330635e-05 324.7368033510007
299.59612063864864 3.5015772703532394e-05 324.7421937826039
299.63887218402493 3.503215844587576e-05 324.7475841657566
299.6727937521537 3.5050503787485685e-05 324.7518633305995
299.69064413845535 3.506015756980288e-05 324.7541160348999
299.70849452475704 3.5069723885095196e-05 324.75636935675533
299.74991854998797 3.505523982293554e-05 324.76159810163404
299.7985333865881 3.503824146724046e-05 324.7677317512854
299.8275701225466 3.5049295977904975e-05 324.7713949552592
299.863579456475 3.506300501071439e-05 324.775939410325
299.89958879040347 3.504702912229259e-05 324.7804837184605
299.93388030807176 3.502502716401365e-05 324.7848088973417
299.9696426636643 3.5029051964622844e-05 324.789318435341
299.978793847892 3.503213394329181e-05 324.79047249241603
300.0075621012184 3.503662429953197e-05 324.79410085283337
300.0622725478146 3.5019270569566173e-05 324.8009998735643
300.1169829944107 3.5007580530348706e-05 324.8078960340996
300.147416169246 3.5019611574844604e-05 324.8117321037046
300.1592027036349 3.5024271105782547e-05 324.81321813804215
300.22388116392824 3.5049840223626036e-05 324.82137625217115
300.2732606175873 3.506936123671029e-05 324.82760865831756
300.2827794159121 3.5073124271188705e-05 324.82881046822996
300.2868509941631 3.5069756024789355e-05 324.82932453423655
300.28880859375 3.5068136584524795e-05 324.8295716776738
300.30985183027053 3.505072839505335e-05 324.83222762782236
300.3145152876112 3.504687051183757e-05 324.8328160427143
300.3318789545695 3.503250627637249e-05 324.83500634564086
300.3457729580005 3.503319957879635e-05 324.83675863332445
300.360221200188 3.5044178093926114e-05 324.8385811241885
300.3746694423755 3.505515660905588e-05 324.8404041860855
300.39967752185134 3.5074159029926804e-05 324.8435610251839
300.42706158843305 3.5082627819102363e-05 324.84701914580387
300.45445797171857 3.506256776701531e-05 324.85047825019893
300.4750066779719 3.50834410277628e-05 324.85307278771216
300.48791313820414 3.509655133779558e-05 324.85470318321717
300.50081959843635 3.510966164782834e-05 324.8563341878699
300.5102098597421 3.5119200222680904e-05 324.8575212291254
300.51930274122293 3.512843672077259e-05 324.8586709853121
300.54931287335023 3.51589208449426e-05 324.8624677845094
300.57133690012824 3.515206021689255e-05 324.86525514018285
300.60467340071995 3.514167567943467e-05 324.8694731650858
300.63800990131165 3.513129114197679e-05 324.8736899437259
300.67433253950543 3.511997640317106e-05 324.87828302419854
300.717085890505 3.5157677580154544e-05 324.88369131357325
300.74305304686226 3.518199983611659e-05 324.8869790520961
300.7582441971037 3.519622869658351e-05 324.88890347933415
300.7734353473451 3.5209206251844916e-05 324.89082865050636
300.8159875366423 3.519672298398416e-05 324.89622131807766
300.8585397259394 3.518515954220729e-05 324.9016121438167
300.8600753450394 3.518609752063106e-05 324.9018066580203
300.8942653719584 3.520698128507471e-05 324.906138792287
300.9380831379361 3.523374581220688e-05 324.91169459181845
300.9819009039137 3.5214470725727256e-05 324.9172509820569
301.0292754003074 3.518404661595648e-05 324.92325415180755
301.03456295490264 3.51853545804947e-05 324.92392389949873
301.06303439670137 3.5192397464980204e-05 324.92753066042707
301.06875688340926 3.519381301720753e-05 324.9282556719041
301.08883122762046 3.519877873999743e-05 324.9307992251144
301.1089055718316 3.520374446278734e-05 324.93334313718583
301.1300972140497 3.520898656781509e-05 324.9360290277123
301.15705005221895 3.521565380044504e-05 324.9394456867953
301.1840028903882 3.522232103307499e-05 324.9428629928013
301.2387007864979 3.5235851467066475e-05 324.9498000376404
301.2941738015413 3.5249573639613106e-05 324.9568381079255
301.3178927937481 3.525544092667942e-05 324.95984826212936
301.33349318126835 3.5259299941899337e-05 324.96182836523957
301.3573804203007 3.5265208847615155e-05 324.9648607096779
301.381267659333 3.527111775333097e-05 324.96789356224707
301.42481146434943 3.528188903744639e-05 324.9734234257149
301.4530802583032 3.528945919563036e-05 324.9770143661389
301.47710984965164 3.529589412907326e-05 324.980067413091
301.5011394410001 3.5302329062516156e-05 324.9831210167068
301.5931294731299 3.5326963261474525e-05 324.9948159602731
301.60990643541015 3.533145599853702e-05 324.9969497408156
301.622926618788 3.5334942700089097e-05 324.998605901861
301.63022733900283 3.533689777489609e-05 324.9995346214629
301.6483748238616 3.5323002050999304e-05 325.00184276049487
301.69132481614747 3.528452101097932e-05 325.00730142712234
301.70969777994685 3.526805975644535e-05 325.00963469514465
301.72807074374623 3.525159850191137e-05 325.0119668743756
301.77305016875266 3.5239839570357707e-05 325.01767407020986
301.77565403434966 3.523997309644592e-05 325.0180044061369
301.8152644733588 3.524200431763465e-05 325.0230296858586
301.8548749123679 3.5244035538823386e-05 325.0280552552275
301.87898675865597 3.5245271993008315e-05 325.0311145844542
301.93068586402467 3.524792312035985e-05 325.0376745676737
301.95774563206567 3.5249310743814226e-05 325.0411083175063
301.9848054001066 3.52506983672686e-05 325.0445422025145
302.01199596881867 3.525209269817437e-05 325.04799282228726
302.0333688868417 3.524414354291485e-05 325.0507049007879
302.05474180486465 3.5234899957373945e-05 325.0534163178622
302.06565660509796 3.5230179409177855e-05 325.05480071993867
302.08502414524554 3.5221803130661355e-05 325.05725678681927
302.1311956891086 3.520183437324624e-05 325.06310960934167
302.1549392008119 3.519156552828858e-05 325.0661181050676
302.175771059129 3.5182555945969385e-05 325.0687569477775
302.196602917446 3.5173546363650174e-05 325.0713951148166
302.23649079289703 3.5156295233580835e-05 325.07644466914843
302.276378668348 3.513904410351148e-05 325.0814917462809
302.33303032186296 3.511454279747849e-05 325.08865571363486
302.3896819753779 3.50900414914455e-05 325.0958146840466
302.45170662555427 3.50632164150131e-05 325.1036469003513
302.4520204143392 3.506322857555884e-05 325.10368650915683
302.4702902560764 3.506393660355968e-05 325.10599269113357
302.51130584769777 3.5065526118551486e-05 325.1111702136601
302.5586797062556 3.506736204131696e-05 325.1171506516032
302.565037973192 3.5067608449090626e-05 325.11795333795834
302.5651046470801 3.5067611032965214e-05 325.11796175509636
302.58423722763854 3.506835249547806e-05 325.1203771426464
302.60249512003526 3.5037026514056545e-05 325.1226811002859
302.604078160723 3.5034310411776114e-05 325.1228807666852
302.6199032898744 3.500715844423153e-05 325.1248759142083
302.6235264743037 3.500094196504259e-05 325.1253324882751
302.63157635867594 3.499651894125348e-05 325.1263467369151
302.6396262430482 3.499812918660137e-05 325.12736094479845
302.7269497754839 3.501559680543443e-05 325.13836586736915
302.7385112195545 3.501790947983676e-05 325.1398233066079
302.79388138916755 3.5028985360421835e-05 325.1468046218146
302.8309285544025 3.501104603895653e-05 325.151475234124
302.8835648964511 3.494882043681734e-05 325.1581036107547
302.93620123849973 3.4886594834678134e-05 325.1647201962043
302.9443133617772 3.487700484920573e-05 325.16573887186195
302.9524254850546 3.4867414863733336e-05 325.16675726745706
302.97986859520273 3.4833505721556697e-05 325.17020032553097
303.00731170535084 3.479912571926376e-05 325.1736400102851
303.0510503651036 3.47443310835802e-05 325.17911513795633
303.0882599166367 3.469771594192453e-05 325.1837661713256
303.1221364861727 3.465527627192945e-05 325.1879951659595
303.1560130557087 3.461283660193436e-05 325.1922189848358
303.20892937031056 3.453582401123376e-05 325.1988053509385
303.2618456849125 3.4441495922020745e-05 325.2053753969501
303.32304721335566 3.433239869409778e-05 325.2129517183916
303.3704136724604 3.424796372137242e-05 325.21879885446873
303.4091550088591 3.420402136744613e-05 325.2235723129554
303.44138982699974 3.417122751148276e-05 325.2275396276387
303.4559723295768 3.41563921093716e-05 325.2293331254793
303.4566056653526 3.4155747789862266e-05 325.2294110016191
303.4843648825089 3.4127507153755454e-05 325.2328228830829
303.5121240996652 3.409926651764865e-05 325.2362319423701
303.5444661076201 3.406636361291342e-05 325.2402002464036
303.57680811557503 3.40334607081782e-05 325.2441647195115
303.60698246366445 3.40027630563188e-05 325.2478600271689
303.63658372819424 3.396263591008778e-05 325.2514813783255
303.64404976242116 3.395251503680923e-05 325.25239408064016
303.6798323602809 3.3904008543601874e-05 325.25676462949195
303.7059816649887 3.386856083585965e-05 325.2599545995135
303.73504841519724 3.382915827132036e-05 325.26349655435723
303.76411516540577 3.378975570678106e-05 325.2670343861048
303.7684092521005 3.3783934690433794e-05 325.2675566872175
303.7795979902479 3.378716650847327e-05 325.26891755086126
303.7956524630388 3.3791803772666625e-05 325.27087045139257
303.81112179007795 3.3796272020070856e-05 325.27275242707964
303.820586138765 3.3784995735071145e-05 325.27390372990857
303.85624988098937 3.374250421930231e-05 325.27823863994115
303.90720349596603 3.368179560603791e-05 325.28442256120525
303.98973157220416 3.358346764508582e-05 325.29441485219803
304.0583441701862 3.35017192612299e-05 325.3027000523256
304.1269567681683 3.342020402160631e-05 325.3109650889587
304.14031932618883 3.3405129922498774e-05 325.3125724122824
304.1642952307727 3.3378083068046444e-05 325.31545455057886
304.219558410777 3.331574151255203e-05 325.3220888336782
304.2552237077554 3.327550803176727e-05 325.3263638277223
304.2908890047338 3.323527455098252e-05 325.3306336559858
304.3286753167046 3.3192648385342436e-05 325.3351517751812
304.35039994842475 3.3168141157675275e-05 325.3377467698655
304.3809243877066 3.3133707000515264e-05 325.34138965799457
304.41826091150443 3.307690986354545e-05 325.34583939168454
304.4555974353022 3.300294678236298e-05 325.3502803375369
304.5125634253025 3.289009802960141e-05 325.35703693009424
304.53444681121243 3.2846747377640085e-05 325.35962631065604
304.5563301971886 3.2803396725547566e-05 325.36221227605307
304.5883986653884 3.2731104589534836e-05 325.36599513998164
304.62046713358825 3.265618494657891e-05 325.3697695063689
304.6789231044054 3.251961776055146e-05 325.3766273530468
304.7373790752225 3.241759086302295e-05 325.3834600946768
304.76801649166475 3.2378022352752076e-05 325.38703340101114
304.78967483520506 3.235005039922785e-05 325.3895568261166
304.8006209479438 3.233591339210962e-05 325.39083133385066
304.8320930928654 3.2295266822189934e-05 325.39449268121695
304.86356523778704 3.225462025227026e-05 325.39814942333817
304.92786458876395 3.220738685073658e-05 325.40561018073305
304.954353345765 3.220119897040279e-05 325.4086811668145
304.980842102766 3.219501109006898e-05 325.41175156282264
305.0180566616853 3.218197888252154e-05 325.4160639331381
305.0483161958721 3.2167648423737005e-05 325.41956887468336
305.05925803151393 3.216246653548569e-05 325.4208358758638
305.07730959435304 3.215391758771719e-05 325.42292569611305
305.0953611571921 3.2145368639948684e-05 325.4250149608036
305.0967671014203 3.214470280597745e-05 325.4251776596624
305.1090639052126 3.2138879225256094e-05 325.42660052833395
305.12136070900493 3.213305564453474e-05 325.42802313920436
305.15164165404104 3.209309280159891e-05 325.43152383045214
305.17424236416815 3.2049156892434195e-05 325.4341332191582
305.2163203420904 3.196735706378147e-05 325.4389818529878
305.2583983200126 3.191790381619121e-05 325.44382054566216
305.31881883316566 3.1849274401053765e-05 325.45075566779656
305.3392135259178 3.182610882760129e-05 325.45309321957484
305.3703940412733 3.174249450354424e-05 325.456661002837
305.38725647820365 3.172486936114635e-05 325.45858738879355
305.38801646815404 3.172429599400069e-05 325.458674186104
305.41375252193876 3.1704879674493276e-05 325.4616125361218
305.4186089381907 3.170121579772347e-05 325.4621668036283
305.44434499197536 3.164336621459501e-05 325.46510123485365
305.46889690028297 3.1577507703754756e-05 325.46789518243287
305.48986542224884 3.1521261337326046e-05 325.4702767406973
305.5108339442147 3.146501497089734e-05 325.47265405311026
305.5550339910057 3.134645191566546e-05 325.477651338706
305.57048828125 3.128170067279346e-05 325.4793935112716
305.5735372557905 3.126892591006665e-05 325.4797367987539
305.5760257289807 3.125849956700127e-05 325.4800168748334
305.5924228872855 3.118979784320657e-05 325.4818600291467
305.6088200455904 3.112109611941188e-05 325.48369912801303
305.6272235269679 3.1043988191870334e-05 325.48575842516163
305.6662920669052 3.088029665520674e-05 325.4901131496738
305.7141445067856 3.067215615969532e-05 325.49541493275984
305.7557866746187 3.0485472704469054e-05 325.4999990580016
305.78933343397244 3.033508127977428e-05 325.5036716564805
305.8163822909196 3.0213820203860725e-05 325.50661965791465
305.8461534048451 3.0081804685157763e-05 325.5098507801667
305.87592451877066 3.0018865180107037e-05 325.5130714551679
305.9138232928514 2.9938742881403555e-05 325.5171616308841
305.97057983855404 2.982871177856816e-05 325.5232675805736
306.0391012234158 2.974305735719165e-05 325.5306150727893
306.0760223733054 2.9696904470224565e-05 325.53456533792144
306.090764398045 2.967847636049597e-05 325.53614090192104
306.12262125174203 2.9610026986160525e-05 325.5395406432397
306.16061346213024 2.952722564863015e-05 325.5435848021387
306.2019838061598 2.9486763422568704e-05 325.5479793743935
306.2537288531992 2.946776870186331e-05 325.55347046346185
306.291394788954 2.9453942181825093e-05 325.5574652779399
306.32317073398167 2.944227777652481e-05 325.5608339474258
306.33245330591996 2.9438870303317543e-05 325.56181777071293
306.35965096367727 2.949390538830135e-05 325.56470287094805
306.38647715886435 2.9547826535172902e-05 325.56755382799264
306.42421585275065 2.958738635769929e-05 325.5715708622477
306.4619991026984 2.9626992886396473e-05 325.5755980232924
306.49958300272624 2.9696744451072736e-05 325.57961133463647
306.5344558265474 2.9790656209316412e-05 325.5833454231935
306.56932865036856 2.987403269441261e-05 325.5870906403256
306.58610663837857 2.9909637731295697e-05 325.58889612979567
306.61289433479305 2.996648464990624e-05 325.5917832278956
306.6396820312076 3.002333156851678e-05 325.59467580806825
306.6886181253857 3.017811004530595e-05 325.5999786502179
306.7225710206562 3.0293530840370497e-05 325.6036743873396
306.76151926729415 3.0405788477494448e-05 325.60792982504677
306.8066601991653 3.053316969411818e-05 325.6128813394932
306.8116992506716 3.054738917264662e-05 325.6134353580411
306.817789984809 3.056457634828516e-05 325.6141053481634
306.8201509438621 3.057123863513012e-05 325.6143651586439
306.8281792173783 3.0593893268198034e-05 325.6152490493794
306.828966296845 3.059401302149739e-05 325.61533573691975
306.85190892537435 3.059750371789908e-05 325.6178627465476
306.86985292222766 3.0619566497517054e-05 325.61984000859513
306.8940440495809 3.070408040678867e-05 325.62251028726877
306.92009679582384 3.0795098051402805e-05 325.6253942877517
306.9461495420668 3.082551276231692e-05 325.62828398279805
306.97811987936495 3.083284245581124e-05 325.6318322119425
307.0012941652536 3.0838155518696044e-05 325.63440473835107
307.02268368568684 3.0843059396540796e-05 325.63677953524325
307.04407320612006 3.0847963274385555e-05 325.6391547097452
307.0670223740074 3.085322472549241e-05 325.64170349340526
307.0979030657477 3.0860304600916856e-05 325.64513385506086
307.12878375748795 3.0810027974203105e-05 325.64856181561447
307.1545657407575 3.076655978814976e-05 325.65141943541437
307.1795404789845 3.0724452609794505e-05 325.6541837349027
307.2088561032216 3.067502673765418e-05 325.6574236702195
307.2381717274586 3.062560086551386e-05 325.66065838931524
